Repository: pradeethd/Battery_RUL_Prediction

File: Datasets/Raw Datasets/HNEI_18650_NMC_LCO_25C_0-100_0.5-1.5C_a_cycle_data.csv (part 1 of 2)
Cycle_Index,Start_Time,End_Time,Test_Time (s),Min_Current (A),Max_Current (A),Min_Voltage (V),Max_Voltage (V),Charge_Capacity (Ah),Discharge_Capacity (Ah),Charge_Energy (Wh),Discharge_Energy (Wh)
1.0,,,14648.447,-1.399,1.348,2.799,4.354,2.869,1.009,11.58,3.538
2.0,,,33772.734,-1.399,1.348,2.799,4.353,2.854,2.878,11.485,10.766
3.0,,,52802.238,-1.399,1.348,2.799,4.354,2.846,2.872,11.451,10.758
4.0,,,71725.89,-1.399,1.348,2.799,4.354,2.842,2.869,11.432,10.752
5.0,,,79109.117,-1.399,-1.397,2.799,4.25,0.0,2.865,0.0,10.743
6.0,,,183280.921,-1.399,1.348,2.799,4.353,2.841,2.891,11.445,11.053
7.0,,,192760.344,-1.4,1.398,2.999,4.3,2.314,1.301,9.235,4.619
8.0,,,204863.96,-1.4,1.398,2.999,4.3,2.318,2.315,9.246,8.491
9.0,,,216957.945,-1.4,1.398,2.999,4.3,2.316,2.314,9.237,8.486
10.0,,,229038.968,-1.4,1.399,2.999,4.3,2.313,2.311,9.227,8.479
11.0,,,705230.265,-2.799,2.8,2.999,4.529,2.87,2.729,11.753,10.505
12.0,,,714629.272,-1.405,1.401,2.999,4.3,2.323,1.277,9.253,4.545
13.0,,,726810.617,-1.406,1.401,2.999,4.3,2.318,2.35,9.221,8.668
14.0,,,738984.57,-1.406,1.4,2.999,4.3,2.315,2.352,9.21,8.68
15.0,,,751127.769,-1.405,1.401,2.999,4.3,2.313,2.345,9.204,8.649
16.0,,,1213648.015,-2.802,2.802,2.999,4.3,2.799,2.931,11.419,11.293
17.0,,,1221994.606,-4.199,1.349,2.999,4.303,1.403,2.638,5.814,9.323
18.0,,,1233569.966,-4.199,1.35,2.999,4.304,2.614,2.635,10.491,9.319
19.0,,,1245128.111,-4.198,1.349,2.999,4.303,2.611,2.632,10.478,9.309
20.0,,,1256629.582,-4.199,1.349,2.999,4.304,2.607,2.627,10.462,9.292
21.0,,,1268130.796,-4.199,1.349,2.999,4.304,2.603,2.626,10.448,9.29
22.0,,,1279632.843,-4.199,1.349,2.999,4.303,2.601,2.621,10.439,9.275
23.0,,,1291098.703,-4.199,1.349,2.999,4.303,2.598,2.62,10.426,9.268
24.0,,,1302536.914,-4.199,1.349,2.999,4.303,2.594,2.617,10.414,9.257
25.0,,,1313960.945,-4.199,1.349,2.999,4.304,2.591,2.613,10.401,9.244
26.0,,,1325384.562,-4.199,1.349,2.999,4.304,2.588,2.611,10.39,9.235
27.0,,,1336824.078,-4.199,1.349,2.999,4.304,2.586,2.609,10.382,9.23
28.0,,,1348239.859,-4.199,1.349,2.999,4.303,2.584,2.604,10.374,9.215
29.0,,,1359622.828,-4.199,1.349,2.999,4.304,2.58,2.604,10.36,9.215
30.0,,,1370995.953,-4.199,1.349,2.999,4.304,2.58,2.601,10.358,9.205
31.0,,,1382361.781,-4.198,1.349,2.999,4.303,2.578,2.601,10.351,9.202
32.0,,,1393737.484,-4.198,1.349,2.999,4.303,2.576,2.598,10.344,9.194
33.0,,,1405118.453,-4.198,1.349,2.999,4.304,2.574,2.597,10.337,9.19
34.0,,,1416480.625,-4.199,1.349,2.999,4.304,2.572,2.593,10.329,9.174
35.0,,,1427820.718,-4.199,1.349,2.999,4.303,2.57,2.593,10.321,9.175
36.0,,,1439158.953,-4.199,1.349,2.999,4.303,2.568,2.591,10.314,9.168
37.0,,,1450520.296,-4.199,1.349,2.999,4.304,2.567,2.59,10.31,9.165
38.0,,,1461847.187,-4.199,1.349,2.999,4.303,2.565,2.587,10.303,9.154
39.0,,,1473181.359,-4.199,1.349,2.999,4.303,2.563,2.587,10.297,9.151
40.0,,,1527813.234,-4.199,1.349,2.999,4.304,2.563,2.584,10.329,9.12
41.0,,,1539223.078,-4.199,1.349,2.999,4.303,2.56,2.59,10.316,9.148
42.0,,,1550575.765,-4.198,1.349,2.999,4.303,2.566,2.593,10.31,9.171
43.0,,,1561957.046,-4.198,1.349,2.999,4.303,2.569,2.59,10.319,9.162
44.0,,,1573295.203,-4.198,1.349,2.999,4.303,2.565,2.587,10.305,9.149
45.0,,,1584637.796,-4.198,1.349,2.999,4.304,2.562,2.584,10.292,9.139
46.0,,,1595928.109,-4.199,1.349,2.999,4.304,2.558,2.58,10.278,9.124
47.0,,,1607261.765,-4.199,1.349,2.999,4.304,2.556,2.579,10.272,9.122
48.0,,,1618573.953,-4.199,1.349,2.999,4.303,2.554,2.576,10.263,9.112
49.0,,,1629877.64,-4.199,1.349,2.999,4.303,2.552,2.575,10.255,9.106
50.0,,,1641170.765,-4.198,1.349,2.999,4.303,2.55,2.57,10.247,9.091
51.0,,,1652467.89,-4.199,1.349,2.999,4.303,2.547,2.57,10.237,9.087
52.0,,,1663762.796,-4.199,1.349,2.999,4.303,2.545,2.567,10.229,9.077
53.0,,,1675033.609,-4.199,1.349,2.999,4.304,2.542,2.562,10.217,9.06
54.0,,,1686310.421,-4.199,1.349,2.999,4.303,2.54,2.562,10.21,9.059
55.0,,,1697591.109,-4.199,1.349,2.999,4.304,2.539,2.562,10.205,9.059
56.0,,,1708840.39,-4.199,1.349,2.999,4.303,2.537,2.56,10.197,9.051
57.0,,,1720087.359,-4.199,1.349,2.999,4.304,2.535,2.558,10.191,9.044
58.0,,,1731312.703,-4.199,1.349,2.999,4.304,2.534,2.556,10.184,9.037
59.0,,,1742557.203,-4.198,1.349,2.999,4.303,2.532,2.554,10.179,9.027
60.0,,,1753809.703,-4.198,1.349,2.999,4.303,2.53,2.553,10.173,9.024
61.0,,,1765028.828,-4.199,1.349,2.999,4.303,2.528,2.548,10.164,9.008
62.0,,,1776234.578,-4.199,1.349,2.999,4.304,2.527,2.55,10.158,9.013
63.0,,,1787475.828,-4.198,1.349,2.999,4.304,2.526,2.549,10.158,9.011
64.0,,,1841928.89,-4.199,1.349,2.999,4.303,2.525,2.542,10.182,8.96
65.0,,,2062486.812,-0.117,0.106,2.999,4.3,2.475,2.851,9.66,11.0
66.0,,,2074153.531,-4.199,1.349,2.999,4.302,2.644,2.552,10.632,8.991
67.0,,,2085465.626,-4.199,1.349,2.999,4.301,2.535,2.54,10.194,8.961
68.0,,,2096754.3,-4.199,1.349,2.999,4.301,2.534,2.54,10.186,8.962
69.0,,,2108004.476,-4.199,1.349,2.999,4.301,2.531,2.546,10.173,8.98
70.0,,,2119258.746,-4.199,1.349,2.999,4.301,2.528,2.54,10.162,8.96
71.0,,,2130527.578,-4.199,1.349,2.999,4.302,2.526,2.541,10.154,8.964
72.0,,,2141773.531,-4.199,1.349,2.999,4.304,2.523,2.526,10.144,8.914
73.0,,,2153004.703,-4.199,1.349,2.999,4.301,2.519,2.535,10.129,8.943
74.0,,,2164212.382,-4.199,1.349,2.999,4.301,2.516,2.532,10.118,8.931
75.0,,,2175418.296,-4.199,1.349,2.999,4.301,2.514,2.53,10.109,8.924
76.0,,,2186606.523,-4.199,1.349,2.999,4.302,2.512,2.528,10.101,8.918
77.0,,,2197781.953,-4.199,1.349,2.999,4.303,2.51,2.526,10.093,8.91
78.0,,,2208978.718,-4.199,1.349,2.999,4.303,2.508,2.512,10.088,8.867
79.0,,,2220117.406,-4.199,1.349,2.999,4.304,2.506,2.512,10.078,8.866
80.0,,,2231260.984,-4.199,1.349,2.999,4.301,2.503,2.512,10.067,8.864
81.0,,,2242394.046,-4.199,1.349,2.999,4.301,2.501,2.512,10.059,8.863
82.0,,,2253522.39,-4.199,1.349,2.999,4.301,2.499,2.516,10.051,8.875
83.0,,,2264645.75,-4.199,1.349,2.999,4.302,2.498,2.514,10.048,8.868
84.0,,,2275739.265,-4.199,1.349,2.999,4.302,2.495,2.512,10.039,8.863
85.0,,,2286863.39,-4.199,1.349,2.999,4.303,2.494,2.511,10.035,8.859
86.0,,,2297966.937,-4.199,1.349,2.999,4.304,2.493,2.498,10.029,8.817
87.0,,,2309089.375,-4.199,1.349,2.999,4.301,2.491,2.498,10.023,8.816
88.0,,,2320194.14,-4.199,1.349,2.999,4.301,2.489,2.498,10.017,8.814
89.0,,,2374552.468,-4.199,1.349,2.999,4.304,2.488,2.505,10.043,8.816
90.0,,,2385749.0,-4.199,1.349,2.999,4.301,2.483,2.509,10.024,8.834
91.0,,,2396888.343,-4.199,1.349,2.999,4.301,2.491,2.498,10.026,8.814
92.0,,,2408022.406,-4.199,1.349,2.999,4.301,2.493,2.509,10.032,8.847
93.0,,,2419157.625,-4.199,1.349,2.999,4.301,2.49,2.498,10.021,8.813
94.0,,,2430273.25,-4.199,1.349,2.999,4.301,2.487,2.503,10.01,8.828
95.0,,,2441376.968,-4.199,1.349,2.999,4.302,2.485,2.498,10.0,8.812
96.0,,,2452500.625,-4.199,1.349,2.999,4.303,2.483,2.498,9.994,8.811
97.0,,,2463577.968,-4.199,1.349,2.999,4.302,2.48,2.484,9.981,8.767
98.0,,,2474670.375,-4.199,1.349,2.999,4.301,2.478,2.495,9.975,8.799
99.0,,,2485712.25,-4.199,1.349,2.999,4.301,2.475,2.492,9.963,8.787
100.0,,,2496757.218,-4.199,1.349,2.999,4.301,2.473,2.489,9.955,8.778
101.0,,,2507797.906,-4.199,1.349,2.999,4.302,2.471,2.484,9.948,8.76
102.0,,,2518851.5,-4.199,1.349,2.999,4.303,2.469,2.486,9.94,8.765
103.0,,,2529907.156,-4.199,1.349,2.999,4.304,2.468,2.484,9.936,8.76
104.0,,,2540918.968,-4.199,1.349,2.999,4.301,2.465,2.47,9.925,8.714
105.0,,,2551946.625,-4.199,1.349,2.999,4.301,2.463,2.47,9.918,8.713
106.0,,,2562972.5,-4.199,1.349,2.999,4.301,2.462,2.47,9.912,8.712
107.0,,,2574010.218,-4.199,1.349,2.999,4.302,2.46,2.47,9.907,8.71
108.0,,,2584994.25,-4.199,1.349,2.999,4.303,2.458,2.474,9.897,8.719
109.0,,,2596021.562,-4.199,1.348,2.999,4.304,2.456,2.473,9.891,8.716
110.0,,,2607019.0,-4.199,1.349,2.999,4.301,2.454,2.47,9.881,8.706
111.0,,,2618005.0,-4.199,1.349,2.999,4.301,2.452,2.456,9.874,8.664
112.0,,,2628887.062,-4.199,1.349,2.999,4.302,2.446,2.457,9.85,8.643
113.0,,,2683084.875,-4.199,1.349,2.999,4.304,2.44,2.462,9.857,8.655
114.0,,,2901082.468,-0.117,0.106,2.999,4.3,2.42,2.8,9.459,10.806
115.0,,,2912657.828,-4.199,1.349,2.999,4.303,2.597,2.485,10.453,8.736
116.0,,,2923748.484,-4.199,1.349,2.999,4.301,2.467,2.484,9.932,8.74
117.0,,,2934835.714,-4.199,1.349,2.999,4.301,2.466,2.47,9.928,8.697
118.0,,,2945929.988,-4.199,1.349,2.999,4.302,2.463,2.479,9.918,8.725
119.0,,,2957027.843,-4.199,1.349,2.999,4.303,2.461,2.477,9.909,8.717
120.0,,,2968089.539,-4.199,1.349,2.999,4.301,2.457,2.47,9.893,8.695
121.0,,,2979133.445,-4.199,1.349,2.999,4.301,2.454,2.469,9.881,8.689
122.0,,,2990174.976,-4.199,1.349,2.999,4.302,2.45,2.456,9.868,8.648
123.0,,,3001192.578,-4.199,1.349,2.999,4.303,2.447,2.462,9.855,8.665
124.0,,,3012223.367,-4.199,1.349,2.999,4.301,2.444,2.459,9.842,8.655
125.0,,,3023220.71,-4.199,1.349,2.999,4.301,2.44,2.456,9.829,8.644
126.0,,,3034219.906,-4.199,1.349,2.999,4.301,2.438,2.442,9.822,8.601
127.0,,,3045187.078,-4.199,1.349,2.999,4.302,2.435,2.442,9.811,8.599
128.0,,,3056140.968,-4.199,1.349,2.999,4.304,2.433,2.442,9.803,8.597
129.0,,,3067091.937,-4.199,1.349,2.999,4.301,2.429,2.442,9.789,8.595
130.0,,,3078035.562,-4.199,1.349,2.999,4.301,2.427,2.442,9.78,8.594
131.0,,,3088972.031,-4.199,1.349,2.999,4.301,2.424,2.428,9.77,8.55
132.0,,,3099878.562,-4.199,1.349,2.999,4.302,2.422,2.428,9.76,8.549
133.0,,,3110788.765,-4.199,1.349,2.999,4.304,2.42,2.436,9.754,8.573
134.0,,,3121701.578,-4.198,1.349,2.999,4.301,2.417,2.434,9.744,8.567
135.0,,,3132603.656,-4.199,1.349,2.999,4.301,2.416,2.428,9.737,8.547
136.0,,,3143517.218,-4.199,1.349,2.999,4.301,2.414,2.428,9.732,8.546
137.0,,,3154406.218,-4.199,1.349,2.999,4.301,2.412,2.429,9.725,8.548
138.0,,,3208586.5,-4.199,1.349,2.999,4.304,2.41,2.425,9.748,8.514
139.0,,,3219547.625,-4.199,1.349,2.999,4.301,2.402,2.428,9.717,8.53
140.0,,,3230450.218,-4.199,1.349,2.999,4.302,2.412,2.433,9.728,8.56
141.0,,,3241372.875,-4.199,1.349,2.999,4.301,2.416,2.432,9.739,8.556
142.0,,,3252276.937,-4.199,1.349,2.999,4.301,2.413,2.428,9.728,8.545
143.0,,,3263175.5,-4.199,1.349,2.999,4.303,2.41,2.426,9.719,8.536
144.0,,,3274039.687,-4.199,1.349,2.999,4.304,2.407,2.414,9.706,8.497
145.0,,,3284932.781,-4.198,1.349,2.999,4.301,2.405,2.421,9.698,8.518
146.0,,,3295821.312,-4.199,1.349,2.999,4.301,2.403,2.414,9.691,8.496
147.0,,,3306709.406,-4.199,1.349,2.999,4.301,2.401,2.418,9.683,8.507
148.0,,,3317573.281,-4.199,1.349,2.999,4.301,2.399,2.414,9.676,8.492
149.0,,,3328457.218,-4.199,1.349,2.999,4.303,2.397,2.4,9.669,8.448
150.0,,,3339309.468,-4.199,1.349,2.999,4.304,2.395,2.4,9.659,8.446
151.0,,,3350126.0,-4.199,1.349,2.999,4.301,2.391,2.407,9.644,8.467
152.0,,,3360936.906,-4.199,1.349,2.999,4.301,2.389,2.405,9.636,8.46
153.0,,,3371789.093,-4.199,1.349,2.999,4.301,2.388,2.405,9.633,8.457
154.0,,,3382622.062,-4.199,1.349,2.999,4.302,2.386,2.403,9.627,8.45
155.0,,,3393424.218,-4.199,1.349,2.999,4.303,2.385,2.4,9.621,8.441
156.0,,,3404263.437,-4.199,1.349,2.999,4.303,2.384,2.4,9.617,8.44
157.0,,,3415077.0,-4.199,1.349,2.999,4.302,2.382,2.398,9.609,8.433
158.0,,,3425913.406,-4.199,1.349,2.999,4.301,2.381,2.397,9.607,8.427
159.0,,,3436741.718,-4.199,1.349,2.999,4.301,2.38,2.395,9.603,8.421
160.0,,,3447549.031,-4.199,1.349,2.999,4.301,2.377,2.386,9.593,8.392
161.0,,,3458327.468,-4.199,1.349,2.999,4.301,2.375,2.39,9.585,8.405
162.0,,,3512385.343,-4.199,1.349,2.999,4.303,2.374,2.385,9.61,8.363
163.0,,,3523311.006,-4.199,1.349,2.999,4.302,2.362,2.4,9.576,8.427
164.0,,,3534234.271,-4.199,1.349,2.999,4.301,2.396,2.414,9.666,8.476
165.0,,,3545139.679,-4.199,1.349,2.999,4.301,2.396,2.4,9.661,8.432
166.0,,,3556020.671,-4.199,1.349,2.999,4.301,2.391,2.41,9.644,8.472
167.0,,,3566908.48,-4.198,1.349,2.999,4.303,2.388,2.403,9.631,8.438
168.0,,,3577763.742,-4.199,1.349,2.999,4.304,2.384,2.386,9.618,8.386
169.0,,,3588588.539,-4.199,1.349,2.999,4.301,2.381,2.395,9.603,8.411
170.0,,,3599422.242,-4.199,1.349,2.999,4.301,2.377,2.386,9.591,8.382
171.0,,,3610220.539,-4.199,1.349,2.999,4.303,2.374,2.389,9.578,8.389
172.0,,,3621015.039,-4.199,1.349,2.999,4.304,2.371,2.386,9.568,8.378
173.0,,,3631816.96,-4.199,1.349,2.999,4.301,2.368,2.372,9.555,8.334
174.0,,,3642614.75,-4.199,1.349,2.999,4.301,2.365,2.372,9.545,8.333
175.0,,,3653394.359,-4.199,1.349,2.999,4.301,2.363,2.378,9.536,8.352
176.0,,,3664187.906,-4.199,1.349,2.999,4.302,2.361,2.387,9.528,8.396
177.0,,,3674952.765,-4.199,1.349,2.999,4.303,2.358,2.392,9.519,8.417
178.0,,,3685701.828,-4.199,1.349,2.999,4.301,2.356,2.358,9.512,8.288
179.0,,,3696447.671,-4.199,1.349,2.999,4.301,2.354,2.358,9.504,8.286
180.0,,,3707194.875,-4.199,1.349,2.999,4.301,2.352,2.358,9.496,8.285
181.0,,,3717945.375,-4.199,1.349,2.999,4.302,2.35,2.366,9.488,8.307
182.0,,,3728679.031,-4.199,1.349,2.999,4.303,2.348,2.363,9.479,8.299
183.0,,,3739423.203,-4.198,1.349,2.999,4.304,2.346,2.363,9.475,8.297
184.0,,,3750158.359,-4.198,1.349,2.999,4.301,2.345,2.361,9.469,8.292
185.0,,,3760901.656,-4.199,1.349,2.999,4.301,2.344,2.358,9.464,8.281
186.0,,,3814889.437,-4.199,1.349,2.999,4.304,2.342,2.354,9.491,8.243
187.0,,,3825693.218,-4.199,1.349,2.999,4.303,2.332,2.358,9.45,8.267
188.0,,,3836433.437,-4.199,1.349,2.999,4.301,2.341,2.365,9.457,8.301
189.0,,,3847188.625,-4.199,1.349,2.999,4.304,2.347,2.358,9.479,8.281
190.0,,,3857936.562,-4.199,1.349,2.999,4.301,2.345,2.358,9.469,8.279
191.0,,,3868666.875,-4.199,1.349,2.999,4.301,2.342,2.358,9.458,8.277
192.0,,,3879387.562,-4.199,1.349,2.999,4.301,2.34,2.356,9.451,8.27
193.0,,,3890112.656,-4.199,1.349,2.999,4.302,2.338,2.344,9.444,8.232
194.0,,,3900828.875,-4.199,1.349,2.999,4.303,2.336,2.344,9.436,8.23
195.0,,,3911532.062,-4.199,1.349,2.999,4.304,2.333,2.344,9.426,8.229
196.0,,,3922214.281,-4.199,1.349,2.999,4.301,2.331,2.347,9.415,8.236
197.0,,,3932898.125,-4.199,1.349,2.999,4.301,2.329,2.344,9.409,8.227
198.0,,,3943591.593,-4.199,1.349,2.999,4.301,2.327,2.343,9.4,8.223
199.0,,,3954270.843,-4.199,1.349,2.999,4.301,2.325,2.33,9.393,8.181
200.0,,,3964957.375,-4.199,1.349,2.999,4.303,2.323,2.33,9.387,8.18
201.0,,,3975639.031,-4.199,1.349,2.999,4.303,2.322,2.338,9.381,8.203
202.0,,,3986331.031,-4.199,1.349,2.999,4.302,2.32,2.336,9.373,8.196
203.0,,,3996999.156,-4.199,1.349,2.999,4.301,2.318,2.335,9.365,8.192
204.0,,,4007647.0,-4.199,1.349,2.999,4.301,2.316,2.33,9.36,8.177
205.0,,,4018291.875,-4.199,1.349,2.999,4.301,2.315,2.331,9.357,8.18
206.0,,,4028939.156,-4.199,1.349,2.999,4.301,2.314,2.33,9.352,8.175
207.0,,,4039584.843,-4.199,1.349,2.999,4.301,2.312,2.316,9.346,8.13
208.0,,,4050270.656,-4.199,1.349,2.999,4.302,2.311,2.316,9.342,8.13
209.0,,,4060883.093,-4.199,1.349,2.999,4.303,2.309,2.316,9.331,8.129
210.0,,,4114809.843,-4.199,1.349,2.999,4.304,2.308,2.317,9.36,8.104
211.0,,,4330253.515,-0.117,0.105,2.999,4.3,2.348,2.721,9.185,10.499
212.0,,,4341675.242,-4.199,1.349,2.999,4.301,2.52,2.352,10.174,8.226
213.0,,,4352466.505,-4.199,1.349,2.999,4.301,2.337,2.344,9.44,8.213
214.0,,,4363258.601,-4.199,1.349,2.999,4.304,2.339,2.344,9.447,8.213
215.0,,,4374021.324,-4.199,1.349,2.999,4.301,2.335,2.35,9.432,8.23
216.0,,,4384767.98,-4.199,1.349,2.999,4.301,2.332,2.347,9.418,8.22
217.0,,,4395523.179,-4.199,1.349,2.999,4.301,2.329,2.344,9.409,8.21
218.0,,,4406250.539,-4.199,1.349,2.999,4.303,2.326,2.33,9.395,8.166
219.0,,,4416970.375,-4.199,1.349,2.999,4.301,2.322,2.337,9.381,8.186
220.0,,,4427698.57,-4.199,1.349,2.999,4.301,2.319,2.33,9.371,8.163
221.0,,,4438397.101,-4.199,1.349,2.999,4.301,2.316,2.331,9.357,8.163
222.0,,,4449085.671,-4.199,1.349,2.999,4.303,2.313,2.316,9.346,8.118
223.0,,,4459737.546,-4.199,1.349,2.999,4.304,2.309,2.316,9.334,8.116
224.0,,,4470405.093,-4.199,1.349,2.999,4.301,2.306,2.322,9.322,8.133
225.0,,,4481027.343,-4.199,1.349,2.999,4.301,2.303,2.319,9.31,8.124
226.0,,,4491677.484,-4.199,1.349,2.999,4.302,2.302,2.317,9.305,8.117
227.0,,,4502293.421,-4.199,1.349,2.999,4.303,2.299,2.302,9.294,8.069
228.0,,,4512941.734,-4.199,1.349,2.999,4.304,2.297,2.302,9.289,8.068
229.0,,,4523550.921,-4.199,1.349,2.999,4.301,2.294,2.302,9.275,8.066
230.0,,,4534180.656,-4.199,1.349,2.999,4.301,2.292,2.302,9.267,8.066
231.0,,,4544809.64,-4.199,1.349,2.999,4.301,2.29,2.302,9.26,8.065
232.0,,,4555414.984,-4.199,1.349,2.999,4.302,2.288,2.304,9.252,8.069
233.0,,,4566046.953,-4.199,1.349,2.999,4.303,2.287,2.302,9.248,8.063
234.0,,,4576624.781,-4.199,1.349,2.999,4.304,2.284,2.3,9.238,8.055
235.0,,,4630541.953,-4.199,1.349,2.999,4.304,2.283,2.291,9.268,8.0
236.0,,,4641201.515,-4.199,1.349,2.999,4.301,2.268,2.288,9.208,8.004
237.0,,,4651816.203,-4.199,1.349,2.999,4.301,2.28,2.304,9.225,8.066
238.0,,,4662418.828,-4.199,1.349,2.999,4.304,2.286,2.302,9.246,8.061
239.0,,,4673021.765,-4.199,1.349,2.999,4.302,2.285,2.288,9.24,8.017
240.0,,,4683609.39,-4.199,1.349,2.999,4.301,2.282,2.296,9.229,8.039
241.0,,,4694232.859,-4.199,1.349,2.999,4.301,2.279,2.294,9.219,8.032
242.0,,,4704822.546,-4.199,1.349,2.999,4.302,2.276,2.288,9.208,8.011
243.0,,,4715409.328,-4.199,1.349,2.999,4.303,2.274,2.288,9.199,8.011
244.0,,,4725998.984,-4.198,1.349,2.999,4.301,2.271,2.287,9.189,8.005
245.0,,,4736568.39,-4.199,1.349,2.999,4.301,2.27,2.285,9.183,8.0
246.0,,,4747128.14,-4.199,1.349,2.999,4.301,2.268,2.282,9.177,7.989
247.0,,,4757708.765,-4.199,1.349,2.999,4.301,2.266,2.281,9.168,7.986
248.0,,,4768273.015,-4.199,1.349,2.999,4.302,2.264,2.274,9.162,7.963
249.0,,,4778810.734,-4.199,1.349,2.999,4.303,2.262,2.274,9.153,7.962
250.0,,,4789384.015,-4.199,1.349,2.999,4.304,2.261,2.276,9.15,7.965
251.0,,,4799935.078,-4.199,1.349,2.999,4.301,2.258,2.274,9.138,7.958
252.0,,,4810460.953,-4.199,1.349,2.999,4.301,2.256,2.272,9.129,7.952
253.0,,,4820973.703,-4.198,1.349,2.999,4.301,2.254,2.26,9.125,7.914
254.0,,,4831497.734,-4.199,1.349,2.999,4.301,2.254,2.26,9.122,7.914
255.0,,,4841985.203,-4.199,1.349,2.999,4.302,2.252,2.268,9.114,7.936
256.0,,,4852515.953,-4.199,1.349,2.999,4.302,2.251,2.266,9.113,7.93
257.0,,,4863052.14,-4.199,1.349,2.999,4.304,2.25,2.265,9.107,7.927
258.0,,,4873581.328,-4.199,1.349,2.999,4.301,2.247,2.26,9.097,7.908
259.0,,,4927385.14,-4.199,1.349,2.999,4.303,2.244,2.251,9.119,7.852
260.0,,,4937992.179,-4.199,1.349,2.999,4.301,2.228,2.285,9.059,7.991
261.0,,,4948550.515,-4.199,1.349,2.999,4.301,2.249,2.266,9.104,7.916
262.0,,,4959118.035,-4.199,1.349,2.999,4.301,2.249,2.269,9.105,7.932
263.0,,,4969682.453,-4.199,1.349,2.999,4.304,2.251,2.267,9.111,7.927
264.0,,,4980208.66,-4.199,1.349,2.999,4.301,2.248,2.263,9.101,7.914
265.0,,,4990754.898,-4.199,1.349,2.999,4.301,2.246,2.26,9.092,7.905
266.0,,,5001296.273,-4.199,1.349,2.999,4.301,2.245,2.26,9.087,7.902
267.0,,,5011848.656,-4.199,1.349,2.999,4.301,2.243,2.259,9.08,7.897
268.0,,,5022350.898,-4.199,1.349,2.999,4.302,2.24,2.255,9.07,7.882
269.0,,,5032873.648,-4.199,1.349,2.999,4.304,2.238,2.253,9.061,7.877
270.0,,,5043355.765,-4.199,1.349,2.999,4.301,2.235,2.246,9.05,7.854
271.0,,,5053859.187,-4.199,1.348,2.999,4.301,2.233,2.246,9.043,7.852
272.0,,,5064343.375,-4.199,1.349,2.999,4.301,2.231,2.247,9.035,7.854
273.0,,,5074844.921,-4.199,1.349,2.999,4.301,2.23,2.246,9.031,7.848
274.0,,,5085330.906,-4.199,1.349,2.999,4.302,2.228,2.232,9.023,7.807
275.0,,,5095819.796,-4.199,1.349,2.999,4.303,2.227,2.232,9.018,7.805
276.0,,,5106286.875,-4.199,1.349,2.999,4.304,2.224,2.232,9.008,7.804
277.0,,,5116762.734,-4.199,1.349,2.999,4.301,2.223,2.232,9.002,7.803
278.0,,,5127241.421,-4.199,1.349,2.999,4.301,2.221,2.237,8.995,7.816
279.0,,,5137685.359,-4.199,1.349,2.999,4.301,2.219,2.232,8.987,7.8
280.0,,,5148122.328,-4.199,1.349,2.999,4.301,2.217,2.233,8.982,7.803
281.0,,,5158574.546,-4.199,1.349,2.999,4.301,2.217,2.232,8.981,7.799
282.0,,,5168985.843,-4.199,1.349,2.999,4.302,2.214,2.231,8.97,7.794
283.0,,,5222724.453,-4.199,1.349,2.999,4.304,2.214,2.222,9.004,7.744
284.0,,,5233246.64,-4.199,1.349,2.999,4.303,2.2,2.231,8.952,7.788
285.0,,,5243735.39,-4.199,1.349,2.999,4.303,2.216,2.232,8.978,7.796
286.0,,,5254192.421,-4.199,1.349,2.999,4.303,2.215,2.232,8.975,7.796
287.0,,,5264648.234,-4.199,1.349,2.999,4.302,2.216,2.232,8.977,7.799
288.0,,,5275115.359,-4.199,1.349,2.999,4.302,2.216,2.231,8.977,7.794
289.0,,,5285556.921,-4.199,1.349,2.999,4.303,2.213,2.218,8.968,7.753
290.0,,,5295969.609,-4.199,1.349,2.999,4.301,2.209,2.218,8.952,7.75
291.0,,,5306417.984,-4.199,1.349,2.999,4.301,2.208,2.223,8.947,7.766
292.0,,,5316877.64,-4.199,1.349,2.999,4.301,2.207,2.221,8.943,7.758
293.0,,,5327298.796,-4.199,1.349,2.999,4.302,2.203,2.219,8.93,7.75
294.0,,,5337746.234,-4.199,1.349,2.999,4.303,2.203,2.218,8.927,7.747
295.0,,,5348165.515,-4.199,1.349,2.999,4.304,2.201,2.216,8.921,7.741
296.0,,,5358615.453,-4.198,1.349,2.999,4.301,2.199,2.204,8.915,7.703
297.0,,,5369029.578,-4.198,1.349,2.999,4.301,2.197,2.204,8.906,7.701
298.0,,,5379456.953,-4.198,1.349,2.999,4.301,2.195,2.211,8.899,7.721
299.0,,,5389852.578,-4.199,1.349,2.999,4.301,2.194,2.204,8.893,7.699
300.0,,,5400246.14,-4.198,1.349,2.999,4.302,2.192,2.204,8.888,7.697
301.0,,,5410610.234,-4.199,1.349,2.999,4.303,2.19,2.205,8.88,7.701
302.0,,,5421028.984,-4.198,1.349,2.999,4.303,2.19,2.206,8.88,7.701
303.0,,,5431444.828,-4.199,1.349,2.999,4.304,2.188,2.203,8.874,7.692
304.0,,,5441836.453,-4.199,1.349,2.999,4.301,2.186,2.19,8.862,7.651
305.0,,,5452188.14,-4.199,1.349,2.999,4.301,2.183,2.198,8.853,7.675
306.0,,,5462564.828,-4.199,1.349,2.999,4.301,2.182,2.197,8.847,7.668
307.0,,,5516245.078,-4.199,1.349,2.999,4.304,2.179,2.187,8.869,7.614
308.0,,,5729544.218,-0.117,0.106,2.999,4.3,2.287,2.649,8.952,10.213
309.0,,,5740991.385,-4.198,1.349,2.999,4.304,2.453,2.237,9.935,7.794
310.0,,,5751550.105,-4.199,1.349,2.999,4.301,2.225,2.245,9.011,7.83
311.0,,,5762080.25,-4.199,1.349,2.999,4.302,2.229,2.232,9.025,7.793
312.0,,,5772576.152,-4.198,1.349,2.999,4.302,2.228,2.232,9.017,7.792
313.0,,,5783086.808,-4.199,1.349,2.999,4.303,2.225,2.232,9.008,7.793
314.0,,,5793553.464,-4.199,1.349,2.999,4.301,2.222,2.236,8.996,7.805
315.0,,,5804028.023,-4.199,1.349,2.999,4.301,2.219,2.232,8.985,7.79
316.0,,,5814461.625,-4.199,1.349,2.999,4.301,2.216,2.218,8.971,7.747
317.0,,,5824900.921,-4.199,1.349,2.999,4.302,2.213,2.218,8.961,7.744
318.0,,,5835363.132,-4.199,1.349,2.999,4.304,2.211,2.232,8.954,7.803
319.0,,,5845804.25,-4.199,1.349,2.999,4.301,2.219,2.222,8.981,7.758
320.0,,,5856203.867,-4.199,1.349,2.999,4.301,2.205,2.217,8.93,7.739
321.0,,,5866593.171,-4.199,1.349,2.999,4.302,2.2,2.214,8.914,7.728
322.0,,,5876981.171,-4.199,1.349,2.999,4.304,2.198,2.204,8.903,7.695
323.0,,,5887345.906,-4.199,1.349,2.999,4.301,2.194,2.204,8.89,7.694
324.0,,,5897729.843,-4.198,1.349,2.999,4.301,2.192,2.204,8.883,7.693
325.0,,,5908139.828,-4.198,1.349,2.999,4.302,2.19,2.205,8.876,7.697
326.0,,,5918543.187,-4.198,1.349,2.999,4.303,2.188,2.19,8.868,7.649
327.0,,,5928919.968,-4.198,1.349,2.999,4.304,2.186,2.2,8.858,7.678
328.0,,,5939301.75,-4.198,1.349,2.999,4.301,2.183,2.198,8.848,7.672
329.0,,,5949641.015,-4.199,1.349,2.999,4.301,2.181,2.19,8.839,7.645
330.0,,,5960006.171,-4.198,1.349,2.999,4.301,2.179,2.194,8.833,7.655
331.0,,,5970373.437,-4.199,1.349,2.999,4.303,2.177,2.19,8.825,7.641
332.0,,,6024049.343,-4.199,1.349,2.999,4.304,2.172,2.176,8.842,7.569
333.0,,,6034489.531,-4.199,1.349,2.999,4.301,2.155,2.176,8.773,7.586
334.0,,,6044875.156,-4.198,1.349,2.999,4.301,2.171,2.193,8.804,7.649
335.0,,,6055242.218,-4.199,1.349,2.999,4.303,2.176,2.192,8.821,7.645
336.0,,,6065581.0,-4.198,1.349,2.999,4.304,2.175,2.188,8.816,7.634
337.0,,,6075959.687,-4.198,1.349,2.999,4.301,2.172,2.176,8.805,7.594
338.0,,,6086303.093,-4.198,1.349,2.999,4.301,2.168,2.181,8.79,7.608
339.0,,,6096642.343,-4.198,1.349,2.999,4.303,2.164,2.176,8.777,7.591
340.0,,,6106964.437,-4.198,1.349,2.999,4.303,2.162,2.176,8.768,7.589
341.0,,,6117289.218,-4.198,1.349,2.999,4.301,2.159,2.175,8.758,7.585
342.0,,,6127600.781,-4.198,1.349,2.999,4.301,2.158,2.173,8.751,7.579
343.0,,,6137912.156,-4.198,1.349,2.999,4.301,2.156,2.171,8.746,7.571
344.0,,,6148193.093,-4.198,1.349,2.999,4.302,2.154,2.169,8.737,7.564
345.0,,,6158473.125,-4.199,1.349,2.999,4.302,2.152,2.162,8.73,7.541
346.0,,,6168733.25,-4.198,1.349,2.999,4.304,2.149,2.164,8.719,7.547
347.0,,,6179016.656,-4.198,1.349,2.999,4.301,2.147,2.163,8.712,7.542
348.0,,,6189274.812,-4.198,1.349,2.999,4.301,2.145,2.148,8.703,7.493
349.0,,,6199565.468,-4.199,1.349,2.999,4.301,2.142,2.148,8.694,7.493
350.0,,,6209834.187,-4.198,1.349,2.999,4.302,2.141,2.148,8.687,7.491
351.0,,,6220089.031,-4.198,1.349,2.999,4.303,2.139,2.155,8.681,7.512
352.0,,,6230369.875,-4.198,1.349,2.999,4.304,2.138,2.154,8.678,7.509
353.0,,,6240617.625,-4.199,1.349,2.999,4.302,2.136,2.148,8.669,7.488
354.0,,,6250877.906,-4.198,1.349,2.999,4.301,2.134,2.148,8.663,7.487
355.0,,,6261134.843,-4.199,1.349,2.999,4.302,2.132,2.145,8.655,7.472
356.0,,,6314692.406,-4.199,1.349,2.999,4.304,2.126,2.304,8.665,8.12
357.0,,,6325041.332,-4.199,1.349,2.999,4.303,2.106,2.148,8.595,7.47
358.0,,,6335316.244,-4.198,1.349,2.999,4.301,2.135,2.153,8.664,7.493
359.0,,,6345600.339,-4.198,1.349,2.999,4.304,2.137,2.152,8.671,7.492
360.0,,,6355840.402,-4.199,1.349,2.999,4.301,2.134,2.148,8.659,7.476
361.0,,,6366076.722,-4.198,1.349,2.999,4.301,2.131,2.145,8.646,7.467
362.0,,,6376293.394,-4.199,1.349,2.999,4.302,2.127,2.134,8.634,7.432
363.0,,,6386496.343,-4.198,1.349,2.999,4.303,2.125,2.134,8.626,7.431
364.0,,,6396720.21,-4.198,1.349,2.999,4.304,2.123,2.138,8.617,7.444
365.0,,,6406949.906,-4.199,1.349,2.999,4.302,2.121,2.136,8.609,7.435
366.0,,,6417171.671,-4.199,1.349,2.999,4.301,2.118,2.12,8.599,7.385
367.0,,,6427388.343,-4.199,1.349,2.999,4.301,2.116,2.12,8.591,7.385
368.0,,,6437617.14,-4.199,1.349,2.999,4.302,2.115,2.12,8.588,7.384
369.0,,,6446160.218,-4.199,1.349,2.999,4.303,2.113,0.203,8.58,0.787
370.0,,,6446160.218,0.0,0.0,2.999,2.999,0.0,0.0,0.0,0.0
371.0,,,6446160.218,0.0,0.0,2.999,2.999,0.0,0.0,0.0,0.0
372.0,,,6446160.218,0.0,0.0,2.999,2.999,0.0,0.0,0.0,0.0
373.0,,,6446160.218,0.0,0.0,2.999,2.999,0.0,0.0,0.0,0.0
374.0,,,6446160.218,0.0,0.0,2.999,2.999,0.0,0.0,0.0,0.0
375.0,,,6446160.218,0.0,0.0,2.999,2.999,0.0,0.0,0.0,0.0
376.0,,,6446160.218,0.0,0.0,2.999,2.999,0.0,0.0,0.0,0.0
377.0,,,6446160.218,0.0,0.0,2.999,2.999,0.0,0.0,0.0,0.0
378.0,,,6446160.218,0.0,0.0,2.999,2.999,0.0,0.0,0.0,0.0
379.0,,,6446160.218,0.0,0.0,2.999,2.999,0.0,0.0,0.0,0.0
380.0,,,6446160.218,0.0,0.0,2.999,2.999,0.0,0.0,0.0,0.0
381.0,,,6446160.218,0.0,0.0,2.999,2.999,0.0,0.0,0.0,0.0
382.0,,,6446160.218,0.0,0.0,2.999,2.999,0.0,0.0,0.0,0.0
383.0,,,6446160.218,0.0,0.0,2.999,2.999,0.0,0.0,0.0,0.0
384.0,,,6446160.218,0.0,0.0,2.999,2.999,0.0,0.0,0.0,0.0
385.0,,,6446160.218,0.0,0.0,2.999,2.999,0.0,0.0,0.0,0.0
386.0,,,6453728.14,-4.199,1.349,2.999,4.302,1.108,2.105,4.649,7.324
387.0,,,6463860.015,-4.198,1.349,2.999,4.304,2.089,2.102,8.486,7.312
388.0,,,6473999.828,-4.198,1.349,2.999,4.301,2.086,2.1,8.476,7.303
389.0,,,6484149.234,-4.199,1.349,2.999,4.301,2.084,2.098,8.467,7.295
390.0,,,6494308.078,-4.198,1.349,2.999,4.301,2.082,2.096,8.46,7.289
391.0,,,6504464.015,-4.198,1.349,2.999,4.302,2.08,2.094,8.452,7.281
392.0,,,6514606.0,-4.198,1.349,2.999,4.304,2.077,2.078,8.442,7.231
393.0,,,6524691.687,-4.198,1.349,2.999,4.301,2.074,2.078,8.429,7.229
394.0,,,6534819.921,-4.198,1.349,2.999,4.301,2.073,2.087,8.425,7.257
395.0,,,6544958.156,-4.198,1.349,2.999,4.301,2.07,2.086,8.417,7.251
396.0,,,6555105.265,-4.198,1.349,2.999,4.301,2.069,2.078,8.413,7.227
397.0,,,6565199.859,-4.198,1.349,2.999,4.302,2.067,2.078,8.404,7.225
398.0,,,6575280.078,-4.198,1.349,2.999,4.303,2.065,2.081,8.397,7.233
399.0,,,6585379.875,-4.198,1.349,2.999,4.304,2.064,2.078,8.393,7.222
400.0,,,6595448.812,-4.198,1.349,2.999,4.301,2.061,2.078,8.382,7.222
401.0,,,6605515.5,-4.199,1.349,2.999,4.301,2.061,2.076,8.379,7.214
402.0,,,6615581.468,-4.199,1.349,2.999,4.301,2.059,2.072,8.372,7.202
403.0,,,6668999.062,-4.199,1.349,2.999,4.303,2.053,2.056,8.387,7.122
404.0,,,6880566.703,-0.117,0.106,2.999,4.3,2.23,2.585,8.737,9.953
405.0,,,6892091.662,-4.198,1.349,2.999,4.302,2.389,2.092,9.703,7.246
406.0,,,6902367.662,-4.199,1.349,2.999,4.301,2.088,2.092,8.485,7.259
407.0,,,6912586.958,-4.198,1.349,2.999,4.303,2.091,2.106,8.494,7.303
408.0,,,6922812.078,-4.198,1.349,2.999,4.303,2.091,2.105,8.494,7.303
409.0,,,6932982.703,-4.199,1.349,2.999,4.304,2.089,2.092,8.486,7.262
410.0,,,6943152.878,-4.199,1.349,2.999,4.304,2.087,2.092,8.478,7.262
411.0,,,6953337.679,-4.199,1.349,2.999,4.301,2.084,2.092,8.468,7.26
412.0,,,6963521.515,-4.198,1.35,2.999,4.301,2.082,2.092,8.459,7.259
413.0,,,6973670.796,-4.198,1.35,2.999,4.302,2.079,2.092,8.447,7.259
414.0,,,6983843.281,-4.198,1.35,2.999,4.304,2.077,2.078,8.44,7.215
415.0,,,6993980.687,-4.199,1.349,2.999,4.301,2.073,2.086,8.424,7.238
416.0,,,7004120.273,-4.198,1.349,2.999,4.301,2.069,2.082,8.411,7.225
417.0,,,7014221.843,-4.198,1.349,2.999,4.302,2.066,2.079,8.398,7.214
418.0,,,7024353.203,-4.199,1.349,2.999,4.304,2.064,2.076,8.39,7.203
419.0,,,7034440.656,-4.198,1.349,2.999,4.302,2.059,2.073,8.372,7.192
420.0,,,7044542.484,-4.198,1.349,2.999,4.301,2.057,2.064,8.363,7.163
421.0,,,7054624.39,-4.198,1.35,2.999,4.303,2.053,2.064,8.35,7.161
422.0,,,7064735.093,-4.198,1.349,2.999,4.301,2.05,2.064,8.338,7.16
423.0,,,7074809.671,-4.198,1.35,2.999,4.301,2.047,2.061,8.325,7.147
424.0,,,7084897.39,-4.198,1.349,2.999,4.301,2.044,2.05,8.315,7.114
425.0,,,7094934.578,-4.198,1.349,2.999,4.302,2.042,2.05,8.305,7.111
426.0,,,7104961.546,-4.198,1.35,2.999,4.304,2.039,2.05,8.293,7.109
427.0,,,7115029.234,-4.198,1.349,2.999,4.301,2.036,2.049,8.285,7.104
428.0,,,7168439.703,-4.199,1.349,2.999,4.303,2.029,2.028,8.297,7.009
429.0,,,7178604.171,-4.198,1.349,2.999,4.302,2.008,2.043,8.214,7.075
430.0,,,7188671.078,-4.198,1.349,2.999,4.303,2.03,2.048,8.262,7.099
431.0,,,7198714.859,-4.198,1.349,2.999,4.301,2.032,2.047,8.269,7.097
432.0,,,7204304.703,0.0,1.349,3.521,4.301,1.908,0.0,7.735,0.0
433.0,,,7208504.701,-4.198,1.348,2.999,4.336,0.134,2.037,0.578,7.052
434.0,,,7218463.933,-4.198,1.349,2.999,4.302,2.014,2.044,8.2,7.089
435.0,,,7228464.925,-4.199,1.349,2.999,4.302,2.027,2.043,8.249,7.087
436.0,,,7238456.253,-4.198,1.349,2.999,4.302,2.027,2.036,8.248,7.064
437.0,,,7248474.429,-4.198,1.349,2.999,4.304,2.026,2.044,8.245,7.09
438.0,,,7258482.492,-4.198,1.349,2.999,4.301,2.022,2.036,8.231,7.06
439.0,,,7268501.085,-4.198,1.349,2.999,4.301,2.02,2.034,8.224,7.051
440.0,,,7278449.632,-4.198,1.349,2.999,4.302,2.017,2.029,8.209,7.034
441.0,,,7288406.843,-4.198,1.349,2.999,4.304,2.014,2.022,8.197,7.011
442.0,,,7298378.875,-4.198,1.349,2.999,4.301,2.011,2.023,8.186,7.014
443.0,,,7308340.156,-4.198,1.349,2.999,4.301,2.008,2.008,8.174,6.966
444.0,,,7318291.546,-4.198,1.349,2.999,4.302,2.006,2.019,8.168,7.0
445.0,,,7328272.992,-4.198,1.349,2.999,4.303,2.005,2.008,8.162,6.965
446.0,,,7338234.14,-4.198,1.349,2.999,4.304,2.003,2.008,8.154,6.963
447.0,,,7348177.531,-4.198,1.349,2.999,4.301,2.0,2.013,8.142,6.975
448.0,,,7358126.5,-4.198,1.349,2.999,4.301,1.997,2.011,8.133,6.968
449.0,,,7368058.593,-4.199,1.349,2.999,4.301,1.995,2.009,8.125,6.96
450.0,,,7377992.671,-4.198,1.349,2.999,4.302,1.993,2.006,8.118,6.95
451.0,,,7387905.796,-4.198,1.349,2.999,4.304,1.99,2.002,8.106,6.935
452.0,,,7397842.359,-4.198,1.349,2.999,4.301,1.986,1.994,8.092,6.909
453.0,,,7407760.406,-4.199,1.349,2.999,4.301,1.984,1.994,8.082,6.908
454.0,,,7461038.359,-4.199,1.349,2.999,4.304,1.977,1.976,8.093,6.823
455.0,,,7471345.654,-4.198,1.349,2.999,4.304,1.95,2.008,8.006,6.947
456.0,,,7481402.421,-4.199,1.349,2.999,4.302,2.009,2.021,8.177,6.995
457.0,,,7491433.462,-4.198,1.349,2.999,4.301,2.008,2.008,8.172,6.954
458.0,,,7501439.863,-4.198,1.349,2.999,4.302,2.005,2.008,8.159,6.953
459.0,,,7511399.832,-4.199,1.349,2.999,4.304,2.001,2.008,8.145,6.951
460.0,,,7521362.132,-4.199,1.349,2.999,4.301,1.997,2.008,8.131,6.95
461.0,,,7531301.687,-4.199,1.349,2.999,4.301,1.993,2.005,8.116,6.939
462.0,,,7541252.023,-4.199,1.349,2.999,4.303,1.99,1.994,8.102,6.904
463.0,,,7551166.773,-4.199,1.349,2.999,4.301,1.985,1.994,8.084,6.901
464.0,,,7561094.773,-4.199,1.349,2.999,4.301,1.982,1.994,8.073,6.9
465.0,,,7571006.906,-4.198,1.349,2.999,4.301,1.98,1.98,8.066,6.857
466.0,,,7580905.843,-4.199,1.349,2.999,4.302,1.978,1.98,8.057,6.856
467.0,,,7590778.906,-4.198,1.35,2.999,4.304,1.975,1.98,8.046,6.854
468.0,,,7600671.0,-4.199,1.349,2.999,4.301,1.973,1.98,8.037,6.852
469.0,,,7610563.453,-4.199,1.349,2.999,4.301,1.97,1.985,8.027,6.866
470.0,,,7620432.375,-4.199,1.349,2.999,4.304,1.969,2.069,8.023,7.182
471.0,,,7630547.484,-4.199,1.349,2.999,4.301,2.05,2.06,8.331,7.147
472.0,,,7640673.296,-4.199,1.349,2.999,4.303,2.043,2.052,8.306,7.115
473.0,,,7650808.25,-4.199,1.349,2.999,4.301,2.035,1.952,8.281,6.749
474.0,,,7660634.203,-4.199,1.349,2.999,4.301,1.95,1.965,7.949,6.789
475.0,,,7670473.046,-4.199,1.349,2.999,4.301,1.949,1.968,7.948,6.801
476.0,,,7680286.937,-4.199,1.349,2.999,4.303,1.951,1.961,7.955,6.776
477.0,,,7690113.593,-4.199,1.349,2.999,4.301,1.945,1.97,7.93,6.821
478.0,,,7721874.906,0.0,1.349,3.672,4.304,1.938,0.0,7.945,0.0
479.0,,,7728803.097,-4.198,1.349,2.999,4.301,0.798,1.896,3.389,6.535
480.0,,,7738539.064,-4.198,1.35,2.999,4.301,1.891,1.915,7.723,6.607
481.0,,,7748261.914,-4.198,1.349,2.999,4.301,1.9,1.915,7.756,6.61
482.0,,,7757982.296,-4.198,1.35,2.999,4.301,1.9,1.914,7.758,6.607
483.0,,,7767681.945,-4.198,1.35,2.999,4.301,1.898,1.913,7.75,6.604
484.0,,,7777417.816,-4.198,1.349,2.999,4.301,1.897,1.911,7.747,6.597
485.0,,,7787141.21,-4.198,1.349,2.999,4.301,1.895,1.91,7.74,6.593
486.0,,,7796840.828,-4.198,1.349,2.999,4.302,1.894,1.907,7.734,6.583
487.0,,,7806562.742,-4.198,1.349,2.999,4.304,1.892,1.905,7.727,6.573
488.0,,,7816259.289,-4.198,1.35,2.999,4.301,1.888,1.902,7.711,6.564
489.0,,,7825932.796,-4.198,1.35,2.999,4.301,1.886,1.9,7.704,6.555
490.0,,,7835615.703,-4.198,1.349,2.999,4.301,1.884,1.899,7.696,6.55
491.0,,,7845297.242,-4.198,1.35,2.999,4.302,1.883,1.902,7.693,6.565
492.0,,,7854986.906,-4.198,1.35,2.999,4.303,1.882,1.895,7.686,6.538
493.0,,,7864632.312,-4.198,1.349,2.999,4.304,1.879,1.892,7.677,6.527
494.0,,,7874298.015,-4.198,1.35,2.999,4.301,1.877,1.89,7.668,6.519
495.0,,,7883954.578,-4.198,1.35,2.999,4.301,1.874,1.882,7.657,6.492
496.0,,,7893611.515,-4.198,1.349,2.999,4.302,1.871,1.882,7.646,6.49
497.0,,,7903266.812,-4.198,1.349,2.999,4.303,1.869,1.882,7.638,6.489
498.0,,,7912906.656,-4.198,1.35,2.999,4.301,1.866,1.868,7.626,6.444
499.0,,,7922548.671,-4.198,1.35,2.999,4.301,1.864,1.868,7.617,6.444
500.0,,,7932181.14,-4.198,1.349,2.999,4.301,1.863,1.877,7.613,6.472
501.0,,,7941848.828,-4.198,1.35,2.999,4.301,1.862,1.876,7.611,6.467
502.0,,,7994867.937,-4.199,1.349,2.999,4.303,1.852,1.851,7.615,6.357
503.0,,,8205522.562,-0.117,0.106,2.999,4.3,2.157,2.509,8.458,9.643
504.0,,,8217192.353,-4.198,1.349,2.999,4.303,2.307,1.914,9.411,6.576
505.0,,,8227115.361,-4.198,1.349,2.999,4.303,1.908,1.925,7.787,6.625
506.0,,,8236954.849,-4.199,1.35,2.999,4.301,1.913,1.929,7.803,6.64
507.0,,,8246756.289,-4.198,1.349,2.999,4.304,1.914,1.927,7.806,6.634
508.0,,,8256539.714,-4.198,1.349,2.999,4.304,1.912,1.926,7.799,6.632
509.0,,,8266271.777,-4.198,1.349,2.999,4.301,1.909,1.923,7.79,6.623
510.0,,,8275958.789,-4.199,1.349,2.999,4.368,1.912,1.92,7.802,6.613
511.0,,,8285733.054,-4.198,1.349,2.999,4.302,1.904,1.91,7.769,6.583
512.0,,,8295487.812,-4.199,1.349,2.999,4.303,1.902,1.91,7.761,6.582
513.0,,,8305245.859,-4.198,1.349,2.999,4.301,1.899,1.91,7.751,6.58
514.0,,,8314977.476,-4.198,1.35,2.999,4.301,1.896,1.909,7.738,6.575
515.0,,,8324710.335,-4.199,1.35,2.999,4.302,1.893,1.906,7.729,6.565
516.0,,,8334419.875,-4.198,1.35,2.999,4.304,1.89,1.896,7.716,6.534
517.0,,,8344129.062,-4.198,1.349,2.999,4.301,1.887,1.9,7.703,6.547
518.0,,,8353834.171,-4.198,1.349,2.999,4.301,1.885,1.897,7.697,6.536
519.0,,,8363567.843,-4.199,1.349,2.999,4.302,1.882,1.894,7.685,6.525
520.0,,,8373277.093,-4.199,1.35,2.999,4.303,1.879,1.882,7.673,6.485
521.0,,,8382998.109,-4.198,1.35,2.999,4.302,1.876,1.98,7.662,6.844
522.0,,,8392999.234,-4.198,1.35,2.999,4.303,1.97,1.978,8.02,6.829
523.0,,,8402976.796,-4.198,1.349,2.999,4.301,1.961,1.972,7.986,6.806
524.0,,,8412983.75,-4.198,1.35,2.999,4.304,1.957,1.969,7.972,6.796
525.0,,,8422973.562,-4.198,1.35,2.999,4.301,1.953,1.966,7.956,6.783
526.0,,,8432975.265,-4.198,1.35,2.999,4.301,1.951,1.952,7.949,6.74
527.0,,,8486402.937,-4.199,1.35,2.999,4.304,1.94,1.918,7.965,6.573
528.0,,,8496497.593,-4.198,1.35,2.999,4.302,1.897,1.938,7.794,6.663
529.0,,,8506495.718,-4.198,1.349,2.999,4.302,1.928,1.952,7.866,6.725
530.0,,,8516489.562,-4.198,1.349,2.999,4.301,1.943,1.952,7.921,6.735
531.0,,,8526464.468,-4.198,1.349,2.999,4.302,1.949,1.952,7.941,6.737
532.0,,,8536471.187,-4.198,1.349,2.999,4.302,1.949,1.952,7.943,6.737
533.0,,,8546440.468,-4.198,1.35,2.999,4.303,1.947,1.952,7.934,6.735
534.0,,,8556409.25,-4.198,1.349,2.999,4.301,1.944,1.952,7.923,6.733
535.0,,,8566396.562,-4.198,1.35,2.999,4.301,1.941,1.952,7.911,6.731
536.0,,,8576380.75,-4.198,1.35,2.999,4.302,1.938,1.938,7.897,6.687
537.0,,,8586328.312,-4.198,1.35,2.999,4.303,1.934,1.948,7.884,6.716
538.0,,,8596265.812,-4.198,1.349,2.999,4.301,1.931,1.945,7.873,6.707
539.0,,,8606212.343,-4.198,1.35,2.999,4.301,1.929,1.943,7.865,6.698
540.0,,,8616123.375,-4.198,1.349,2.999,4.301,1.927,1.94,7.855,6.689
541.0,,,8626066.687,-4.198,1.35,2.999,4.301,1.925,1.939,7.849,6.683
542.0,,,8635997.593,-4.198,1.349,2.999,4.303,1.923,1.936,7.84,6.675
543.0,,,8645905.531,-4.198,1.349,2.999,4.304,1.92,1.934,7.832,6.665
544.0,,,8655813.343,-4.198,1.35,2.999,4.301,1.918,1.931,7.821,6.657
545.0,,,8665704.625,-4.198,1.35,2.999,4.301,1.915,1.924,7.813,6.633
546.0,,,8675619.875,-4.198,1.349,2.999,4.301,1.914,1.924,7.807,6.632
547.0,,,8685531.312,-4.198,1.349,2.999,4.303,1.913,1.926,7.804,6.639
548.0,,,8695439.687,-4.198,1.35,2.999,4.304,1.911,1.924,7.795,6.631
549.0,,,8705336.656,-4.198,1.35,2.999,4.301,1.908,1.922,7.785,6.624
550.0,,,8715220.437,-4.198,1.35,2.999,4.301,1.907,1.919,7.78,6.613
551.0,,,8768420.062,-4.198,1.349,2.999,4.304,1.895,1.875,7.785,6.42
552.0,,,8778382.5,-4.198,1.349,2.999,4.303,1.856,1.898,7.637,6.519
553.0,,,8788305.5,-4.198,1.35,2.999,4.301,1.887,1.907,7.706,6.556
554.0,,,8798808.5,-4.198,1.35,2.999,4.301,1.893,1.91,7.725,6.57
555.0,,,8808763.0,-4.198,1.35,2.999,4.301,1.896,1.918,7.741,6.606
556.0,,,8818692.562,-4.198,1.35,2.999,4.302,1.902,1.91,7.762,6.579
557.0,,,8828623.312,-4.198,1.349,2.999,4.303,1.899,1.912,7.752,6.585
558.0,,,8838538.75,-4.198,1.35,2.999,4.301,1.896,1.896,7.74,6.533
559.0,,,8848461.0,-4.198,1.35,2.999,4.301,1.895,1.91,7.734,6.578
560.0,,,8858376.25,-4.198,1.349,2.999,4.301,1.894,1.906,7.731,6.562
561.0,,,8868279.0,-4.198,1.35,2.999,4.301,1.89,1.906,7.716,6.56
562.0,,,8878195.5,-4.198,1.35,2.999,4.301,1.891,1.896,7.718,6.53
563.0,,,8888080.937,-4.198,1.35,2.999,4.301,1.89,1.902,7.713,6.548
564.0,,,8897956.25,-4.198,1.35,2.999,4.302,1.887,1.9,7.704,6.538
565.0,,,8907831.187,-4.198,1.35,2.999,4.304,1.885,1.897,7.693,6.526
566.0,,,8917644.375,-4.198,1.35,2.999,4.301,1.88,1.882,7.676,6.479
567.0,,,8927489.562,-4.198,1.35,2.999,4.301,1.878,1.882,7.669,6.478
568.0,,,8937319.0,-4.198,1.35,2.999,4.302,1.876,1.889,7.66,6.5
569.0,,,8947175.5,-4.198,1.35,2.999,4.303,1.874,1.882,7.654,6.477
570.0,,,8957007.75,-4.198,1.35,2.999,4.303,1.872,1.882,7.646,6.476
571.0,,,8966781.125,-4.198,1.35,2.999,4.301,1.87,1.882,7.636,6.475
572.0,,,8976596.437,-4.198,1.35,2.999,4.301,1.869,1.882,7.635,6.474
573.0,,,8986439.062,-4.198,1.35,2.999,4.301,1.868,1.881,7.63,6.472
574.0,,,8996281.375,-4.198,1.35,2.999,4.302,1.866,1.878,7.621,6.459
575.0,,,9049506.5,-4.199,1.35,2.999,4.304,1.854,1.84,7.629,6.291
576.0,,,9059498.687,-4.198,1.35,2.999,4.301,1.82,1.855,7.497,6.37
577.0,,,9069374.25,-4.198,1.35,2.999,4.304,1.855,1.869,7.583,6.418
578.0,,,9079249.5,-4.198,1.35,2.999,4.303,1.855,1.868,7.583,6.419
579.0,,,9089116.437,-4.198,1.35,2.999,4.301,1.859,1.868,7.598,6.427
580.0,,,9098972.812,-4.198,1.35,2.999,4.303,1.865,1.88,7.618,6.466
581.0,,,9108813.0,-4.198,1.35,2.999,4.303,1.865,1.876,7.619,6.45
582.0,,,9118664.875,-4.198,1.35,2.999,4.301,1.861,1.874,7.602,6.441
583.0,,,9128519.375,-4.198,1.35,2.999,4.301,1.859,1.868,7.594,6.422
584.0,,,9138365.687,-4.198,1.35,2.999,4.302,1.856,1.868,7.585,6.423
585.0,,,9148199.187,-4.198,1.35,2.999,4.301,1.857,1.868,7.587,6.419
586.0,,,9158001.625,-4.198,1.35,2.999,4.304,1.852,1.854,7.568,6.375
587.0,,,9167782.562,-4.198,1.35,2.999,4.304,1.85,1.854,7.56,6.376
588.0,,,9177552.5,-4.198,1.35,2.999,4.302,1.849,1.854,7.555,6.374
