Repository: pradeethd/Battery_RUL_Prediction

File: Datasets/Raw Datasets/HNEI_18650_NMC_LCO_25C_0-100_0.5-1.5C_l_cycle_data.csv (part 1 of 2)
Cycle_Index,Start_Time,End_Time,Test_Time (s),Min_Current (A),Max_Current (A),Min_Voltage (V),Max_Voltage (V),Charge_Capacity (Ah),Discharge_Capacity (Ah),Charge_Energy (Wh),Discharge_Energy (Wh)
1.0,,,14839.806,-1.402,1.35,2.799,4.353,2.887,0.999,11.659,3.5
2.0,,,34072.64,-1.402,1.35,2.799,4.352,2.864,2.854,11.537,10.664
3.0,,,53169.535,-1.402,1.35,2.799,4.353,2.85,2.842,11.48,10.633
4.0,,,72168.382,-1.402,1.35,2.799,4.353,2.848,2.841,11.467,10.634
5.0,,,80073.601,-1.402,0.0,2.799,4.244,0.0,2.84,0.0,10.634
6.0,,,187837.125,-1.401,1.35,2.799,4.353,2.849,2.848,11.471,10.882
7.0,,,197419.236,-1.399,1.403,2.999,4.3,2.355,1.308,9.372,4.673
8.0,,,209738.083,-1.399,1.403,3.123,4.3,2.355,2.342,9.361,8.658
9.0,,,222041.156,-1.399,1.402,2.999,4.3,2.351,2.362,9.348,8.722
10.0,,,234310.851,-1.399,1.402,2.999,4.3,2.348,2.355,9.34,8.69
11.0,,,697453.281,-2.802,2.804,2.999,4.3,2.854,2.776,11.644,10.695
12.0,,,705946.91,-4.203,1.352,2.999,4.304,1.413,2.646,5.857,9.354
13.0,,,717703.71,-4.203,1.352,2.999,4.303,2.644,2.65,10.61,9.376
14.0,,,729444.605,-4.203,1.352,2.999,4.303,2.642,2.643,10.601,9.353
15.0,,,741179.55,-4.203,1.352,2.999,4.303,2.639,2.643,10.591,9.352
16.0,,,752919.07,-4.203,1.352,2.999,4.303,2.638,2.64,10.584,9.346
17.0,,,764632.257,-4.203,1.352,2.999,4.303,2.636,2.638,10.577,9.337
18.0,,,776353.468,-4.203,1.352,2.999,4.303,2.633,2.635,10.566,9.328
19.0,,,788058.304,-4.203,1.352,2.999,4.303,2.63,2.632,10.554,9.318
20.0,,,799733.343,-4.203,1.352,2.999,4.303,2.626,2.629,10.541,9.305
21.0,,,811398.976,-4.203,1.352,2.999,4.304,2.624,2.624,10.531,9.289
22.0,,,823071.039,-4.203,1.352,2.999,4.303,2.62,2.623,10.517,9.284
23.0,,,834718.203,-4.203,1.352,2.999,4.303,2.617,2.618,10.507,9.27
24.0,,,846334.265,-4.203,1.352,2.999,4.303,2.614,2.618,10.495,9.267
25.0,,,857961.984,-4.203,1.352,2.999,4.304,2.613,2.612,10.488,9.25
26.0,,,869552.484,-4.203,1.352,2.999,4.303,2.609,2.61,10.476,9.24
27.0,,,881151.0,-4.203,1.352,2.999,4.303,2.607,2.61,10.468,9.238
28.0,,,892748.031,-4.203,1.352,2.999,4.303,2.605,2.607,10.459,9.228
29.0,,,904319.515,-4.203,1.353,2.999,4.303,2.602,2.604,10.448,9.217
30.0,,,915875.39,-4.203,1.352,2.999,4.303,2.599,2.601,10.437,9.207
31.0,,,927419.109,-4.203,1.353,2.999,4.304,2.597,2.601,10.429,9.205
32.0,,,938950.39,-4.203,1.352,2.999,4.303,2.595,2.598,10.422,9.196
33.0,,,950475.234,-4.203,1.353,2.999,4.303,2.593,2.596,10.413,9.186
34.0,,,961981.156,-4.203,1.352,2.999,4.303,2.59,2.593,10.404,9.176
35.0,,,1016757.968,-4.203,1.352,2.999,4.304,2.589,2.594,10.432,9.163
36.0,,,1028355.156,-4.203,1.352,2.999,4.303,2.591,2.602,10.439,9.201
37.0,,,1039908.25,-4.203,1.352,2.999,4.303,2.597,2.598,10.431,9.193
38.0,,,1051451.375,-4.203,1.352,2.999,4.303,2.594,2.593,10.42,9.173
39.0,,,1062965.156,-4.203,1.352,2.999,4.304,2.59,2.592,10.405,9.169
40.0,,,1074504.406,-4.203,1.352,2.999,4.304,2.588,2.589,10.395,9.157
41.0,,,1085961.968,-4.203,1.352,2.999,4.303,2.582,2.585,10.374,9.145
42.0,,,1097462.156,-4.203,1.352,2.999,4.303,2.58,2.584,10.367,9.139
43.0,,,1108916.375,-4.203,1.352,2.999,4.304,2.578,2.58,10.356,9.127
44.0,,,1120390.906,-4.202,1.352,2.999,4.304,2.575,2.579,10.348,9.121
45.0,,,1131853.281,-4.203,1.353,2.999,4.304,2.573,2.576,10.339,9.11
46.0,,,1143322.218,-4.202,1.353,2.999,4.304,2.571,2.573,10.332,9.099
47.0,,,1154720.187,-4.203,1.353,2.999,4.304,2.567,2.568,10.318,9.079
48.0,,,1166149.593,-4.203,1.353,2.999,4.304,2.566,2.568,10.311,9.079
49.0,,,1177555.156,-4.203,1.352,2.999,4.304,2.562,2.565,10.299,9.069
50.0,,,1188935.843,-4.203,1.352,2.999,4.303,2.56,2.562,10.29,9.059
51.0,,,1200304.25,-4.203,1.352,2.999,4.304,2.559,2.562,10.284,9.059
52.0,,,1211680.625,-4.203,1.352,2.999,4.304,2.557,2.56,10.277,9.051
53.0,,,1223046.531,-4.203,1.353,2.999,4.303,2.555,2.558,10.27,9.043
54.0,,,1234429.468,-4.203,1.353,2.999,4.303,2.553,2.556,10.265,9.035
55.0,,,1245789.593,-4.203,1.352,2.999,4.303,2.55,2.555,10.253,9.029
56.0,,,1257157.781,-4.203,1.352,2.999,4.304,2.549,2.551,10.248,9.016
57.0,,,1268484.906,-4.203,1.353,2.999,4.304,2.547,2.551,10.238,9.016
58.0,,,1279813.781,-4.203,1.352,2.999,4.303,2.545,2.548,10.231,9.006
59.0,,,1334392.468,-4.203,1.352,2.999,4.304,2.544,2.547,10.259,8.984
60.0,,,1554615.062,-0.113,0.11,2.999,4.3,2.618,2.706,10.22,10.439
61.0,,,1566437.397,-4.203,1.352,2.999,4.301,2.663,2.542,10.71,8.963
62.0,,,1577887.765,-4.203,1.352,2.999,4.301,2.555,2.555,10.274,9.009
63.0,,,1589320.886,-4.203,1.352,2.999,4.301,2.555,2.552,10.272,9.001
64.0,,,1600746.292,-4.203,1.353,2.999,4.301,2.552,2.542,10.26,8.972
65.0,,,1612148.054,-4.203,1.352,2.999,4.302,2.549,2.545,10.249,8.98
66.0,,,1623523.062,-4.203,1.352,2.999,4.304,2.545,2.542,10.234,8.97
67.0,,,1634899.414,-4.203,1.352,2.999,4.301,2.542,2.528,10.223,8.925
68.0,,,1646259.476,-4.203,1.353,2.999,4.301,2.539,2.528,10.21,8.924
69.0,,,1657599.671,-4.202,1.353,2.999,4.302,2.536,2.528,10.199,8.922
70.0,,,1668939.093,-4.202,1.353,2.999,4.303,2.532,2.53,10.185,8.929
71.0,,,1680253.585,-4.203,1.353,2.999,4.301,2.53,2.528,10.173,8.919
72.0,,,1691581.593,-4.203,1.352,2.999,4.301,2.527,2.514,10.166,8.878
73.0,,,1702907.984,-4.203,1.352,2.999,4.301,2.526,2.523,10.16,8.903
74.0,,,1714232.218,-4.203,1.352,2.999,4.302,2.523,2.521,10.15,8.894
75.0,,,1725538.0,-4.203,1.352,2.999,4.303,2.521,2.518,10.142,8.885
76.0,,,1736846.062,-4.203,1.352,2.999,4.304,2.519,2.514,10.133,8.872
77.0,,,1748126.171,-4.203,1.352,2.999,4.301,2.515,2.5,10.117,8.829
78.0,,,1759442.875,-4.203,1.352,2.999,4.301,2.513,2.512,10.112,8.863
79.0,,,1770714.546,-4.203,1.352,2.999,4.301,2.511,2.509,10.102,8.854
80.0,,,1781985.296,-4.203,1.352,2.999,4.303,2.508,2.5,10.094,8.825
81.0,,,1793262.703,-4.203,1.352,2.999,4.303,2.507,2.504,10.088,8.835
82.0,,,1804532.5,-4.203,1.352,2.999,4.301,2.504,2.5,10.078,8.821
83.0,,,1815792.656,-4.203,1.352,2.999,4.301,2.502,2.499,10.071,8.817
84.0,,,1870271.562,-4.203,1.353,2.999,4.303,2.537,2.502,10.229,8.813
85.0,,,1881605.437,-4.203,1.352,2.999,4.301,2.499,2.506,10.089,8.83
86.0,,,1892875.062,-4.202,1.352,2.999,4.301,2.505,2.5,10.085,8.818
87.0,,,1904123.093,-4.202,1.353,2.999,4.301,2.504,2.5,10.079,8.816
88.0,,,1915368.656,-4.203,1.352,2.999,4.301,2.5,2.486,10.066,8.772
89.0,,,1926579.312,-4.203,1.353,2.999,4.303,2.497,2.494,10.051,8.795
90.0,,,1937774.5,-4.203,1.353,2.999,4.303,2.494,2.492,10.041,8.787
91.0,,,1948979.25,-4.203,1.353,2.999,4.301,2.492,2.489,10.031,8.777
92.0,,,1960169.781,-4.203,1.352,2.999,4.301,2.489,2.486,10.021,8.766
93.0,,,1971333.562,-4.203,1.352,2.999,4.301,2.486,2.484,10.01,8.758
94.0,,,1982491.312,-4.203,1.352,2.999,4.302,2.484,2.472,10.003,8.72
95.0,,,1993621.062,-4.203,1.352,2.999,4.303,2.482,2.478,9.994,8.736
96.0,,,2004783.812,-4.203,1.352,2.999,4.303,2.479,2.477,9.986,8.73
97.0,,,2015950.5,-4.203,1.353,2.999,4.301,2.477,2.475,9.977,8.724
98.0,,,2027093.25,-4.202,1.353,2.999,4.301,2.475,2.472,9.969,8.714
99.0,,,2038225.468,-4.202,1.353,2.999,4.301,2.473,2.471,9.962,8.709
100.0,,,2049332.781,-4.203,1.353,2.999,4.302,2.471,2.468,9.952,8.699
101.0,,,2060481.968,-4.202,1.352,2.999,4.303,2.469,2.458,9.946,8.667
102.0,,,2071593.25,-4.203,1.353,2.999,4.304,2.466,2.458,9.936,8.666
103.0,,,2082689.125,-4.202,1.352,2.999,4.301,2.464,2.462,9.926,8.674
104.0,,,2093784.937,-4.202,1.353,2.999,4.301,2.462,2.46,9.919,8.667
105.0,,,2104890.5,-4.203,1.353,2.999,4.301,2.46,2.458,9.911,8.662
106.0,,,2115980.687,-4.203,1.353,2.999,4.302,2.458,2.456,9.905,8.656
107.0,,,2127154.125,-4.203,1.352,2.999,4.301,2.451,2.458,9.901,8.659
108.0,,,2181548.25,-4.203,1.352,2.999,4.303,2.502,2.459,10.1,8.647
109.0,,,2398954.968,-0.113,0.111,2.999,4.3,2.562,2.646,10.011,10.214
110.0,,,2410597.975,-4.203,1.352,2.999,4.301,2.61,2.458,10.513,8.645
111.0,,,2421828.312,-4.203,1.353,2.999,4.303,2.476,2.476,9.973,8.708
112.0,,,2433051.769,-4.202,1.353,2.999,4.301,2.478,2.472,9.979,8.697
113.0,,,2444258.839,-4.202,1.352,2.999,4.303,2.474,2.458,9.967,8.655
114.0,,,2455427.191,-4.203,1.353,2.999,4.304,2.471,2.458,9.953,8.654
115.0,,,2466595.195,-4.202,1.352,2.999,4.301,2.468,2.464,9.94,8.671
116.0,,,2477749.718,-4.203,1.353,2.999,4.301,2.465,2.46,9.929,8.656
117.0,,,2488881.273,-4.203,1.352,2.999,4.303,2.46,2.456,9.911,8.64
118.0,,,2499999.0,-4.203,1.352,2.999,4.301,2.456,2.444,9.897,8.604
119.0,,,2511156.25,-4.203,1.352,2.999,4.301,2.454,2.444,9.888,8.603
120.0,,,2522267.382,-4.203,1.352,2.999,4.301,2.45,2.444,9.872,8.601
121.0,,,2533366.265,-4.203,1.353,2.999,4.303,2.447,2.444,9.862,8.599
122.0,,,2544460.125,-4.203,1.353,2.999,4.304,2.444,2.43,9.851,8.557
123.0,,,2555528.593,-4.203,1.352,2.999,4.301,2.441,2.438,9.838,8.579
124.0,,,2566600.531,-4.202,1.353,2.999,4.301,2.438,2.435,9.829,8.568
125.0,,,2577662.906,-4.203,1.353,2.999,4.302,2.435,2.432,9.817,8.557
126.0,,,2588745.687,-4.203,1.353,2.999,4.303,2.433,2.429,9.81,8.546
127.0,,,2599802.078,-4.203,1.352,2.999,4.301,2.429,2.416,9.795,8.505
128.0,,,2610847.484,-4.202,1.353,2.999,4.301,2.427,2.416,9.786,8.504
129.0,,,2621933.015,-4.202,1.353,2.999,4.301,2.426,2.416,9.782,8.503
130.0,,,2632969.265,-4.202,1.352,2.999,4.302,2.422,2.416,9.769,8.502
131.0,,,2643978.484,-4.203,1.353,2.999,4.303,2.42,2.416,9.761,8.5
132.0,,,2654968.25,-4.202,1.353,2.999,4.301,2.417,2.414,9.749,8.492
133.0,,,2709208.062,-4.203,1.353,2.999,4.303,2.414,2.412,9.768,8.467
134.0,,,2720300.906,-4.202,1.352,2.999,4.301,2.408,2.417,9.747,8.494
135.0,,,2731345.375,-4.203,1.352,2.999,4.301,2.417,2.416,9.752,8.498
136.0,,,2742356.343,-4.203,1.353,2.999,4.301,2.418,2.414,9.753,8.49
137.0,,,2753379.468,-4.202,1.353,2.999,4.301,2.415,2.412,9.741,8.482
138.0,,,2764419.156,-4.202,1.352,2.999,4.302,2.413,2.409,9.733,8.47
139.0,,,2775430.125,-4.202,1.352,2.999,4.303,2.409,2.406,9.721,8.458
140.0,,,2786426.625,-4.202,1.352,2.999,4.301,2.406,2.402,9.707,8.447
141.0,,,2797403.062,-4.202,1.353,2.999,4.301,2.403,2.388,9.697,8.403
142.0,,,2808357.906,-4.202,1.353,2.999,4.301,2.401,2.398,9.689,8.432
143.0,,,2819296.656,-4.203,1.353,2.999,4.302,2.399,2.388,9.681,8.4
144.0,,,2830246.218,-4.203,1.353,2.999,4.303,2.396,2.393,9.671,8.411
145.0,,,2841186.593,-4.203,1.352,2.999,4.301,2.393,2.39,9.657,8.401
146.0,,,2852113.281,-4.203,1.352,2.999,4.301,2.39,2.388,9.647,8.393
147.0,,,2863045.656,-4.202,1.352,2.999,4.301,2.388,2.386,9.64,8.386
148.0,,,2873968.5,-4.203,1.352,2.999,4.302,2.386,2.384,9.633,8.379
149.0,,,2884902.781,-4.203,1.352,2.999,4.303,2.384,2.394,9.625,8.422
150.0,,,2895833.75,-4.203,1.353,2.999,4.303,2.383,2.374,9.622,8.347
151.0,,,2906742.0,-4.202,1.352,2.999,4.301,2.38,2.378,9.609,8.358
152.0,,,2917604.0,-4.203,1.352,2.999,4.301,2.377,2.376,9.598,8.35
153.0,,,2928503.281,-4.203,1.352,2.999,4.301,2.376,2.374,9.593,8.343
154.0,,,2939363.406,-4.203,1.352,2.999,4.301,2.374,2.36,9.585,8.3
155.0,,,2950226.218,-4.203,1.352,2.999,4.302,2.372,2.36,9.577,8.298
156.0,,,2961108.093,-4.203,1.352,2.999,4.303,2.371,2.36,9.574,8.297
157.0,,,3015267.531,-4.203,1.353,2.999,4.303,2.368,2.365,9.596,8.292
158.0,,,3026285.738,-4.203,1.352,2.999,4.303,2.359,2.388,9.571,8.377
159.0,,,3037274.857,-4.203,1.352,2.999,4.301,2.395,2.388,9.665,8.383
160.0,,,3048272.523,-4.203,1.352,2.999,4.301,2.394,2.391,9.663,8.39
161.0,,,3059244.746,-4.203,1.352,2.999,4.301,2.391,2.374,9.649,8.338
162.0,,,3070226.441,-4.203,1.353,2.999,4.302,2.388,2.384,9.637,8.367
163.0,,,3081193.703,-4.203,1.353,2.999,4.304,2.384,2.374,9.623,8.337
164.0,,,3092133.703,-4.202,1.353,2.999,4.301,2.38,2.394,9.606,8.416
165.0,,,3103027.21,-4.203,1.352,2.999,4.301,2.376,2.36,9.592,8.29
166.0,,,3113917.195,-4.203,1.352,2.999,4.302,2.372,2.36,9.579,8.288
167.0,,,3124822.726,-4.203,1.352,2.999,4.304,2.37,2.366,9.57,8.304
168.0,,,3135717.867,-4.203,1.352,2.999,4.301,2.366,2.36,9.555,8.285
169.0,,,3146597.515,-4.203,1.353,2.999,4.301,2.363,2.361,9.542,8.288
170.0,,,3157482.125,-4.203,1.352,2.999,4.302,2.361,2.346,9.535,8.24
171.0,,,3168374.468,-4.203,1.353,2.999,4.303,2.359,2.346,9.529,8.24
172.0,,,3179247.171,-4.203,1.352,2.999,4.304,2.357,2.346,9.52,8.238
173.0,,,3190110.828,-4.203,1.352,2.999,4.301,2.354,2.352,9.51,8.254
174.0,,,3200951.078,-4.202,1.352,2.999,4.301,2.351,2.346,9.497,8.234
175.0,,,3211784.015,-4.203,1.352,2.999,4.302,2.348,2.346,9.486,8.233
176.0,,,3222610.984,-4.203,1.352,2.999,4.303,2.345,2.332,9.477,8.188
177.0,,,3233434.89,-4.203,1.352,2.999,4.301,2.342,2.342,9.466,8.217
178.0,,,3244235.14,-4.203,1.352,2.999,4.301,2.34,2.34,9.457,8.21
179.0,,,3255016.656,-4.203,1.352,2.999,4.301,2.338,2.338,9.449,8.204
180.0,,,3265824.593,-4.203,1.352,2.999,4.301,2.337,2.337,9.446,8.199
181.0,,,3319896.625,-4.203,1.352,2.999,4.303,2.335,2.333,9.47,8.169
182.0,,,3330748.125,-4.203,1.352,2.999,4.301,2.327,2.332,9.437,8.177
183.0,,,3341567.437,-4.203,1.352,2.999,4.302,2.338,2.332,9.45,8.185
184.0,,,3352393.937,-4.202,1.352,2.999,4.301,2.339,2.338,9.454,8.204
185.0,,,3363200.406,-4.203,1.352,2.999,4.302,2.336,2.332,9.443,8.182
186.0,,,3374024.437,-4.203,1.352,2.999,4.303,2.334,2.333,9.435,8.185
187.0,,,3384861.531,-4.203,1.353,2.999,4.301,2.332,2.33,9.426,8.173
188.0,,,3395683.156,-4.203,1.352,2.999,4.301,2.328,2.318,9.412,8.135
189.0,,,3406488.781,-4.203,1.352,2.999,4.301,2.326,2.318,9.402,8.133
190.0,,,3417295.468,-4.202,1.352,2.999,4.303,2.323,2.318,9.394,8.132
191.0,,,3428067.562,-4.203,1.353,2.999,4.304,2.321,2.32,9.384,8.137
192.0,,,3438826.687,-4.202,1.352,2.999,4.301,2.318,2.318,9.373,8.128
193.0,,,3449586.312,-4.203,1.352,2.999,4.301,2.316,2.315,9.365,8.118
194.0,,,3460356.718,-4.203,1.352,2.999,4.301,2.314,2.327,9.356,8.167
195.0,,,3471110.156,-4.203,1.352,2.999,4.302,2.311,2.304,9.348,8.081
196.0,,,3481866.937,-4.203,1.353,2.999,4.303,2.31,2.309,9.342,8.094
197.0,,,3492624.625,-4.203,1.353,2.999,4.301,2.307,2.307,9.333,8.088
198.0,,,3503353.718,-4.202,1.353,2.999,4.301,2.305,2.305,9.325,8.081
199.0,,,3514075.468,-4.203,1.353,2.999,4.301,2.304,2.29,9.319,8.033
200.0,,,3524821.5,-4.202,1.353,2.999,4.301,2.302,2.29,9.314,8.031
201.0,,,3535523.125,-4.203,1.352,2.999,4.302,2.3,2.29,9.304,8.029
202.0,,,3546247.093,-4.202,1.353,2.999,4.303,2.298,2.29,9.296,8.028
203.0,,,3556940.593,-4.203,1.352,2.999,4.301,2.295,2.29,9.286,8.026
204.0,,,3567636.406,-4.202,1.353,2.999,4.301,2.293,2.293,9.278,8.032
205.0,,,3621607.781,-4.203,1.352,2.999,4.304,2.29,2.287,9.298,7.995
206.0,,,3836527.171,-0.113,0.111,2.999,4.3,2.464,2.578,9.64,9.948
207.0,,,3848111.842,-4.203,1.353,2.999,4.302,2.527,2.323,10.212,8.118
208.0,,,3858967.779,-4.203,1.352,2.999,4.301,2.323,2.327,9.395,8.139
209.0,,,3869801.667,-4.203,1.353,2.999,4.303,2.326,2.325,9.404,8.131
210.0,,,3880586.66,-4.202,1.352,2.999,4.304,2.323,2.318,9.391,8.11
211.0,,,3891374.273,-4.203,1.352,2.999,4.301,2.319,2.317,9.378,8.107
212.0,,,3902161.539,-4.203,1.353,2.999,4.301,2.316,2.304,9.365,8.066
213.0,,,3912936.578,-4.203,1.353,2.999,4.302,2.313,2.31,9.352,8.082
214.0,,,3923726.304,-4.203,1.352,2.999,4.301,2.309,2.307,9.338,8.073
215.0,,,3934485.734,-4.202,1.353,2.999,4.301,2.306,2.29,9.324,8.018
216.0,,,3945244.703,-4.203,1.352,2.999,4.301,2.302,2.3,9.311,8.046
217.0,,,3955969.343,-4.203,1.353,2.999,4.303,2.298,2.296,9.295,8.033
218.0,,,3966692.289,-4.203,1.353,2.999,4.301,2.295,2.29,9.282,8.014
219.0,,,3977407.265,-4.202,1.353,2.999,4.301,2.291,2.29,9.271,8.012
220.0,,,3988105.0,-4.202,1.353,2.999,4.301,2.289,2.288,9.261,8.004
221.0,,,3998815.781,-4.203,1.352,2.999,4.302,2.286,2.285,9.252,7.995
222.0,,,4009496.39,-4.203,1.353,2.999,4.304,2.283,2.276,9.239,7.966
223.0,,,4020154.375,-4.203,1.353,2.999,4.301,2.28,2.276,9.226,7.963
224.0,,,4030854.375,-4.202,1.353,2.999,4.301,2.277,2.262,9.217,7.92
225.0,,,4041529.187,-4.203,1.353,2.999,4.302,2.274,2.262,9.206,7.918
226.0,,,4052203.593,-4.202,1.353,2.999,4.304,2.272,2.262,9.196,7.917
227.0,,,4062869.343,-4.202,1.353,2.999,4.301,2.269,2.262,9.184,7.915
228.0,,,4073522.078,-4.202,1.353,2.999,4.301,2.266,2.262,9.176,7.914
229.0,,,4084198.109,-4.203,1.353,2.999,4.301,2.265,2.263,9.169,7.917
230.0,,,4138116.265,-4.203,1.353,2.999,4.303,2.261,2.254,9.188,7.866
231.0,,,4148828.796,-4.202,1.352,2.999,4.301,2.248,2.248,9.139,7.86
232.0,,,4159504.296,-4.203,1.353,2.999,4.303,2.261,2.265,9.158,7.923
233.0,,,4170178.015,-4.202,1.353,2.999,4.302,2.264,2.262,9.167,7.913
234.0,,,4180857.89,-4.202,1.353,2.999,4.303,2.262,2.248,9.159,7.869
235.0,,,4191505.921,-4.203,1.353,2.999,4.301,2.258,2.248,9.143,7.867
236.0,,,4202118.671,-4.202,1.352,2.999,4.301,2.254,2.253,9.129,7.88
237.0,,,4212783.203,-4.202,1.353,2.999,4.301,2.253,2.248,9.125,7.863
238.0,,,4223380.765,-4.203,1.353,2.999,4.303,2.248,2.243,9.106,7.855
239.0,,,4233995.765,-4.203,1.353,2.999,4.301,2.246,2.234,9.097,7.817
240.0,,,4244601.703,-4.202,1.353,2.999,4.301,2.244,2.234,9.09,7.816
241.0,,,4255223.39,-4.203,1.353,2.999,4.301,2.243,2.234,9.085,7.814
242.0,,,4265831.046,-4.203,1.353,2.999,4.301,2.24,2.234,9.074,7.812
243.0,,,4276406.89,-4.203,1.353,2.999,4.303,2.237,2.234,9.063,7.81
244.0,,,4286997.828,-4.203,1.353,2.999,4.301,2.234,2.22,9.052,7.765
245.0,,,4297589.734,-4.203,1.352,2.999,4.301,2.231,2.22,9.04,7.763
246.0,,,4308179.953,-4.203,1.352,2.999,4.301,2.228,2.22,9.031,7.761
247.0,,,4318751.14,-4.203,1.352,2.999,4.302,2.225,2.22,9.02,7.76
248.0,,,4329301.234,-4.202,1.352,2.999,4.303,2.223,2.22,9.011,7.759
249.0,,,4339869.234,-4.203,1.352,2.999,4.301,2.221,2.222,9.004,7.764
250.0,,,4350421.171,-4.203,1.352,2.999,4.301,2.22,2.22,8.999,7.756
251.0,,,4360936.859,-4.203,1.352,2.999,4.301,2.217,2.217,8.989,7.744
252.0,,,4371496.359,-4.202,1.352,2.999,4.301,2.216,2.215,8.983,7.739
253.0,,,4382048.421,-4.203,1.352,2.999,4.302,2.214,2.206,8.976,7.709
254.0,,,4435889.046,-4.203,1.352,2.999,4.304,2.209,2.204,8.991,7.679
255.0,,,4446493.845,-4.203,1.352,2.999,4.303,2.197,2.206,8.944,7.697
256.0,,,4457031.861,-4.202,1.352,2.999,4.302,2.216,2.216,8.983,7.728
257.0,,,4467601.876,-4.202,1.352,2.999,4.302,2.216,2.218,8.983,7.743
258.0,,,4478151.093,-4.203,1.353,2.999,4.301,2.217,2.216,8.985,7.734
259.0,,,4488684.789,-4.202,1.353,2.999,4.302,2.214,2.213,8.977,7.724
260.0,,,4499203.445,-4.202,1.352,2.999,4.303,2.211,2.206,8.965,7.702
261.0,,,4509715.859,-4.203,1.352,2.999,4.301,2.209,2.208,8.956,7.706
262.0,,,4520224.882,-4.203,1.352,2.999,4.301,2.206,2.206,8.945,7.698
263.0,,,4530762.578,-4.203,1.352,2.999,4.301,2.205,2.203,8.94,7.687
264.0,,,4541298.296,-4.202,1.352,2.999,4.302,2.201,2.192,8.927,7.652
265.0,,,4551787.289,-4.203,1.353,2.999,4.303,2.199,2.192,8.916,7.65
266.0,,,4562310.164,-4.203,1.353,2.999,4.301,2.196,2.196,8.907,7.661
267.0,,,4572809.14,-4.202,1.353,2.999,4.301,2.194,2.194,8.897,7.651
268.0,,,4583267.578,-4.202,1.353,2.999,4.301,2.191,2.178,8.888,7.603
269.0,,,4593712.468,-4.203,1.353,2.999,4.301,2.189,2.178,8.88,7.601
270.0,,,4604166.171,-4.202,1.353,2.999,4.302,2.187,2.186,8.872,7.624
271.0,,,4614619.609,-4.202,1.353,2.999,4.304,2.185,2.184,8.862,7.615
272.0,,,4625036.25,-4.202,1.353,2.999,4.301,2.181,2.178,8.848,7.595
273.0,,,4635449.968,-4.203,1.353,2.999,4.301,2.179,2.178,8.841,7.594
274.0,,,4645899.484,-4.203,1.353,2.999,4.301,2.178,2.164,8.835,7.55
275.0,,,4656356.625,-4.202,1.353,2.999,4.302,2.176,2.164,8.828,7.55
276.0,,,4666767.703,-4.202,1.353,2.999,4.303,2.174,2.164,8.822,7.548
277.0,,,4677159.218,-4.203,1.352,2.999,4.303,2.172,2.164,8.815,7.548
278.0,,,4730883.734,-4.203,1.352,2.999,4.303,2.17,2.162,8.843,7.516
279.0,,,4741387.89,-4.203,1.352,2.999,4.301,2.156,2.173,8.785,7.568
280.0,,,4751846.515,-4.203,1.352,2.999,4.304,2.173,2.164,8.819,7.546
281.0,,,4762291.546,-4.203,1.352,2.999,4.301,2.172,2.184,8.815,7.628
282.0,,,4772728.765,-4.202,1.353,2.999,4.302,2.172,2.173,8.814,7.574
283.0,,,4783142.14,-4.202,1.353,2.999,4.301,2.171,2.171,8.809,7.566
284.0,,,4793533.171,-4.202,1.353,2.999,4.301,2.168,2.166,8.801,7.549
285.0,,,4803945.109,-4.203,1.353,2.999,4.302,2.165,2.164,8.788,7.54
286.0,,,4814342.453,-4.202,1.353,2.999,4.303,2.162,2.15,8.779,7.498
287.0,,,4824740.203,-4.202,1.353,2.999,4.301,2.16,2.15,8.77,7.496
288.0,,,4835145.953,-4.202,1.353,2.999,4.301,2.158,2.15,8.76,7.495
289.0,,,4845546.671,-4.202,1.353,2.999,4.301,2.156,2.156,8.754,7.514
290.0,,,4855935.828,-4.202,1.353,2.999,4.301,2.155,2.154,8.749,7.504
291.0,,,4866330.296,-4.202,1.353,2.999,4.302,2.153,2.15,8.741,7.492
292.0,,,4876728.109,-4.202,1.353,2.999,4.303,2.151,2.149,8.735,7.488
293.0,,,4887110.546,-4.202,1.353,2.999,4.301,2.148,2.136,8.724,7.446
294.0,,,4897508.14,-4.202,1.353,2.999,4.301,2.146,2.146,8.717,7.476
295.0,,,4907890.64,-4.203,1.353,2.999,4.301,2.145,2.144,8.711,7.466
296.0,,,4918251.796,-4.202,1.353,2.999,4.301,2.142,2.141,8.702,7.456
297.0,,,4928621.015,-4.202,1.353,2.999,4.302,2.14,2.139,8.695,7.45
298.0,,,4938978.14,-4.202,1.353,2.999,4.303,2.138,2.137,8.687,7.441
299.0,,,4949333.484,-4.202,1.353,2.999,4.301,2.135,2.122,8.674,7.394
300.0,,,4959651.265,-4.202,1.353,2.999,4.301,2.132,2.122,8.663,7.392
301.0,,,4969965.421,-4.202,1.353,2.999,4.301,2.13,2.122,8.656,7.39
302.0,,,5023645.046,-4.203,1.353,2.999,4.303,2.128,2.118,8.681,7.354
303.0,,,5237463.515,-0.112,0.11,2.999,4.3,2.39,2.513,9.359,9.688
304.0,,,5249083.674,-4.202,1.353,2.999,4.301,2.454,2.178,9.95,7.574
305.0,,,5259644.761,-4.202,1.353,2.999,4.301,2.187,2.178,8.87,7.587
306.0,,,5270150.33,-4.202,1.353,2.999,4.301,2.19,2.19,8.88,7.624
307.0,,,5280608.699,-4.202,1.353,2.999,4.302,2.188,2.178,8.871,7.587
308.0,,,5291096.89,-4.202,1.353,2.999,4.303,2.185,2.184,8.861,7.604
309.0,,,5301590.906,-4.202,1.353,2.999,4.301,2.182,2.178,8.847,7.585
310.0,,,5312072.507,-4.202,1.353,2.999,4.301,2.178,2.164,8.835,7.542
311.0,,,5322515.351,-4.202,1.353,2.999,4.302,2.175,2.164,8.819,7.54
312.0,,,5332943.546,-4.202,1.353,2.999,4.303,2.171,2.164,8.807,7.537
313.0,,,5343377.046,-4.202,1.353,2.999,4.301,2.167,2.181,8.791,7.605
314.0,,,5353790.554,-4.202,1.353,2.999,4.301,2.177,2.15,8.824,7.494
315.0,,,5364188.984,-4.202,1.353,2.999,4.302,2.161,2.15,8.768,7.49
316.0,,,5374554.359,-4.202,1.353,2.999,4.301,2.155,2.154,8.746,7.5
317.0,,,5384905.593,-4.202,1.353,2.999,4.301,2.152,2.15,8.733,7.486
318.0,,,5395268.921,-4.202,1.353,2.999,4.302,2.149,2.147,8.723,7.478
319.0,,,5405588.343,-4.202,1.353,2.999,4.304,2.145,2.144,8.707,7.465
320.0,,,5415918.875,-4.202,1.353,2.999,4.301,2.142,2.142,8.697,7.458
321.0,,,5426267.093,-4.202,1.353,2.999,4.301,2.14,2.136,8.687,7.438
322.0,,,5436613.109,-4.202,1.353,2.999,4.302,2.137,2.136,8.678,7.437
323.0,,,5446942.296,-4.202,1.353,2.999,4.303,2.134,2.122,8.666,7.393
324.0,,,5457269.14,-4.202,1.353,2.999,4.301,2.132,2.131,8.658,7.42
325.0,,,5467570.328,-4.202,1.353,2.999,4.301,2.129,2.128,8.645,7.409
326.0,,,5477867.359,-4.202,1.353,2.999,4.301,2.126,2.124,8.636,7.391
327.0,,,5531521.14,-4.203,1.353,2.999,4.304,2.121,2.108,8.651,7.315
328.0,,,5541935.296,-4.202,1.353,2.999,4.301,2.102,2.12,8.578,7.37
329.0,,,5552238.609,-4.202,1.353,2.999,4.301,2.12,2.122,8.615,7.384
330.0,,,5562577.515,-4.202,1.353,2.999,4.302,2.126,2.122,8.633,7.385
331.0,,,5572902.39,-4.202,1.353,2.999,4.303,2.123,2.108,8.624,7.341
332.0,,,5583195.953,-4.202,1.353,2.999,4.301,2.12,2.117,8.61,7.365
333.0,,,5593495.203,-4.202,1.353,2.999,4.301,2.115,2.113,8.592,7.351
334.0,,,5603781.296,-4.202,1.353,2.999,4.303,2.111,2.108,8.578,7.334
335.0,,,5614028.546,-4.202,1.353,2.999,4.304,2.108,2.094,8.566,7.29
336.0,,,5624305.703,-4.202,1.353,2.999,4.301,2.106,2.094,8.557,7.289
337.0,,,5634583.421,-4.202,1.353,2.999,4.301,2.104,2.103,8.549,7.315
338.0,,,5644839.703,-4.202,1.353,2.999,4.301,2.101,2.094,8.54,7.286
339.0,,,5655075.796,-4.202,1.353,2.999,4.302,2.099,2.094,8.53,7.284
340.0,,,5665324.453,-4.202,1.353,2.999,4.304,2.097,2.096,8.524,7.289
341.0,,,5675570.39,-4.202,1.353,2.999,4.301,2.094,2.093,8.511,7.278
342.0,,,5685780.703,-4.202,1.353,2.999,4.301,2.09,2.08,8.498,7.236
343.0,,,5696043.765,-4.202,1.353,2.999,4.302,2.089,2.08,8.494,7.234
344.0,,,5706282.703,-4.202,1.353,2.999,4.304,2.086,2.08,8.48,7.232
345.0,,,5716506.078,-4.202,1.353,2.999,4.301,2.082,2.082,8.468,7.236
346.0,,,5726713.171,-4.202,1.353,2.999,4.301,2.079,2.079,8.456,7.226
347.0,,,5736958.703,-4.202,1.353,2.999,4.302,2.078,2.066,8.45,7.185
348.0,,,5747188.015,-4.202,1.353,2.999,4.303,2.076,2.081,8.441,7.236
349.0,,,5757409.921,-4.202,1.353,2.999,4.301,2.073,2.066,8.43,7.182
350.0,,,5767601.015,-4.202,1.353,2.999,4.301,2.07,2.066,8.42,7.177
351.0,,,5821153.078,-4.203,1.353,2.999,4.304,2.062,2.051,8.427,7.102
352.0,,,5831496.949,-4.202,1.353,2.999,4.302,2.042,2.066,8.357,7.171
353.0,,,5841775.669,-4.202,1.353,2.999,4.301,2.08,2.082,8.459,7.227
354.0,,,5851965.14,-4.202,1.353,2.999,4.301,2.079,2.078,8.452,7.214
355.0,,,5862180.757,-4.202,1.353,2.999,4.301,2.076,2.074,8.442,7.198
356.0,,,5872375.507,-4.202,1.353,2.999,4.303,2.072,2.066,8.426,7.172
357.0,,,5882521.14,-4.202,1.353,2.999,4.301,2.067,2.066,8.406,7.173
358.0,,,5892695.445,-4.202,1.353,2.999,4.301,2.065,2.064,8.397,7.163
359.0,,,5902832.054,-4.202,1.353,2.999,4.302,2.061,2.052,8.383,7.125
360.0,,,5912969.046,-4.202,1.353,2.999,4.303,2.058,2.052,8.373,7.123
361.0,,,5923115.187,-4.202,1.353,2.999,4.301,2.055,2.052,8.361,7.121
362.0,,,5933282.039,-4.202,1.353,2.999,4.301,2.053,2.052,8.352,7.12
363.0,,,5943454.898,-4.202,1.353,2.999,4.302,2.051,2.038,8.344,7.077
364.0,,,5952575.0,-4.202,1.353,2.999,4.303,2.048,0.847,8.334,3.124
365.0,,,5952575.0,0.0,0.0,2.999,2.999,0.0,0.0,0.0,0.0
366.0,,,5952575.0,0.0,0.0,2.999,2.999,0.0,0.0,0.0,0.0
367.0,,,5952575.0,0.0,0.0,2.999,2.999,0.0,0.0,0.0,0.0
368.0,,,5952575.0,0.0,0.0,2.999,2.999,0.0,0.0,0.0,0.0
369.0,,,5952575.0,0.0,0.0,2.999,2.999,0.0,0.0,0.0,0.0
370.0,,,5952575.0,0.0,0.0,2.999,2.999,0.0,0.0,0.0,0.0
371.0,,,5952575.0,0.0,0.0,2.999,2.999,0.0,0.0,0.0,0.0
372.0,,,5952575.0,0.0,0.0,2.999,2.999,0.0,0.0,0.0,0.0
373.0,,,5952575.0,0.0,0.0,2.999,2.999,0.0,0.0,0.0,0.0
374.0,,,5952575.0,0.0,0.0,2.999,2.999,0.0,0.0,0.0,0.0
375.0,,,5952575.0,0.0,0.0,2.999,2.999,0.0,0.0,0.0,0.0
376.0,,,5952575.0,0.0,0.0,2.999,2.999,0.0,0.0,0.0,0.0
377.0,,,5952575.0,0.0,0.0,2.999,2.999,0.0,0.0,0.0,0.0
378.0,,,5952575.0,0.0,0.0,2.999,2.999,0.0,0.0,0.0,0.0
379.0,,,5952575.0,0.0,0.0,2.999,2.999,0.0,0.0,0.0,0.0
380.0,,,5952575.0,0.0,0.0,2.999,2.999,0.0,0.0,0.0,0.0
381.0,,,5958277.656,-4.202,1.352,2.999,4.301,0.37,2.01,1.591,6.968
382.0,,,5968362.562,-4.202,1.353,2.999,4.302,2.014,2.01,8.204,6.967
383.0,,,5978462.656,-4.202,1.353,2.999,4.303,2.012,2.01,8.197,6.965
384.0,,,5988532.437,-4.202,1.353,2.999,4.301,2.009,1.996,8.182,6.922
385.0,,,5998594.625,-4.202,1.353,2.999,4.301,2.007,1.996,8.176,6.921
386.0,,,6008676.375,-4.202,1.353,2.999,4.301,2.005,2.005,8.169,6.947
387.0,,,6018734.906,-4.202,1.353,2.999,4.301,2.003,1.996,8.161,6.918
388.0,,,6028804.25,-4.202,1.353,2.999,4.302,2.001,1.996,8.154,6.916
389.0,,,6038861.89,-4.202,1.353,2.999,4.304,1.999,1.998,8.147,6.92
390.0,,,6048917.109,-4.202,1.353,2.999,4.301,1.996,1.996,8.134,6.913
391.0,,,6058973.656,-4.203,1.353,2.999,4.301,1.994,1.982,8.127,6.869
392.0,,,6068983.609,-4.202,1.353,2.999,4.301,1.991,1.982,8.116,6.868
393.0,,,6079018.812,-4.202,1.353,2.999,4.302,1.99,1.99,8.111,6.89
394.0,,,6089044.296,-4.202,1.353,2.999,4.303,1.988,1.988,8.103,6.884
395.0,,,6099095.39,-4.202,1.353,2.999,4.301,1.987,1.986,8.098,6.877
396.0,,,6109148.89,-4.203,1.353,2.999,4.301,1.984,1.984,8.089,6.869
397.0,,,6119163.078,-4.202,1.353,2.999,4.301,1.982,1.968,8.078,6.817
398.0,,,6172549.515,-4.203,1.353,2.999,4.304,1.975,1.957,8.095,6.749
399.0,,,6384591.906,-0.113,0.111,2.999,4.3,2.32,2.444,9.091,9.41
400.0,,,6396334.336,-4.202,1.353,2.999,4.301,2.383,2.01,9.695,6.944
401.0,,,6406590.337,-4.203,1.353,2.999,4.301,2.028,2.024,8.258,6.998
402.0,,,6416796.8,-4.202,1.353,2.999,4.301,2.03,2.03,8.266,7.02
403.0,,,6426985.089,-4.203,1.353,2.999,4.302,2.029,2.028,8.261,7.012
404.0,,,6437118.527,-4.202,1.353,2.999,4.303,2.026,2.024,8.249,6.999
405.0,,,6447263.875,-4.202,1.353,2.999,4.304,2.023,2.021,8.238,6.99
406.0,,,6457415.328,-4.202,1.353,2.999,4.301,2.019,2.01,8.223,6.954
407.0,,,6467527.71,-4.203,1.353,2.999,4.301,2.016,2.01,8.209,6.953
408.0,,,6477624.578,-4.202,1.353,2.999,4.303,2.013,2.01,8.197,6.951
409.0,,,6487696.515,-4.202,1.353,2.999,4.301,2.009,1.996,8.182,6.907
410.0,,,6497764.734,-4.202,1.353,2.999,4.301,2.005,2.003,8.167,6.925
411.0,,,6507806.21,-4.202,1.353,2.999,4.303,2.001,1.996,8.15,6.903
412.0,,,6517860.39,-4.202,1.353,2.999,4.301,1.997,1.982,8.136,6.859
413.0,,,6527914.265,-4.202,1.353,2.999,4.301,1.993,1.982,8.122,6.857
414.0,,,6537964.484,-4.202,1.353,2.999,4.302,1.991,1.982,8.112,6.855
415.0,,,6548003.781,-4.202,1.353,2.999,4.304,1.987,1.982,8.1,6.853
416.0,,,6558059.812,-4.202,1.353,2.999,4.301,1.984,1.983,8.085,6.856
417.0,,,6568128.39,-4.202,1.353,2.999,4.301,1.981,1.968,8.076,6.808
418.0,,,6578148.093,-4.202,1.353,2.999,4.302,1.978,1.968,8.064,6.804
419.0,,,6588205.828,-4.202,1.353,2.999,4.304,1.975,1.974,8.054,6.82
420.0,,,6598204.546,-4.202,1.353,2.999,4.301,1.971,1.968,8.038,6.8
421.0,,,6608227.265,-4.203,1.353,2.999,4.301,1.969,1.954,8.028,6.756
422.0,,,6618210.843,-4.202,1.353,2.999,4.302,1.965,1.962,8.014,6.776
423.0,,,6671639.468,-4.203,1.353,2.999,4.304,1.956,1.94,8.022,6.679
424.0,,,6681806.562,-4.202,1.353,2.999,4.303,1.935,1.956,7.935,6.75
425.0,,,6691823.031,-4.202,1.353,2.999,4.301,1.958,1.954,7.99,6.753
426.0,,,6701811.625,-4.202,1.353,2.999,4.304,1.962,1.962,8.003,6.78
427.0,,,6708286.468,0.0,1.353,3.536,4.301,1.912,0.0,7.788,0.0
428.0,,,6711573.059,-4.202,1.352,2.999,4.373,0.068,1.94,0.294,6.694
429.0,,,6721453.219,-4.202,1.353,2.999,4.301,1.939,1.954,7.912,6.753
430.0,,,6731392.867,-4.202,1.353,2.999,4.301,1.957,1.954,7.981,6.753
431.0,,,6741339.972,-4.202,1.353,2.999,4.301,1.957,1.957,7.982,6.76
432.0,,,6751289.89,-4.202,1.353,2.999,4.302,1.955,1.952,7.973,6.744
433.0,,,6761216.324,-4.202,1.353,2.999,4.301,1.95,1.94,7.954,6.704
434.0,,,6771161.476,-4.202,1.353,2.999,4.301,1.947,1.94,7.944,6.702
435.0,,,6781097.765,-4.202,1.353,2.999,4.302,1.944,1.942,7.932,6.708
436.0,,,6791033.25,-4.202,1.353,2.999,4.303,1.94,1.926,7.918,6.656
437.0,,,6800989.921,-4.202,1.353,2.999,4.301,1.937,1.937,7.906,6.687
438.0,,,6810944.835,-4.202,1.353,2.999,4.301,1.935,1.926,7.896,6.655
439.0,,,6820893.57,-4.202,1.353,2.999,4.301,1.933,1.926,7.891,6.654
440.0,,,6830839.46,-4.202,1.353,2.999,4.301,1.932,1.926,7.885,6.652
441.0,,,6840799.296,-4.202,1.353,2.999,4.302,1.93,1.926,7.876,6.65
442.0,,,6850724.421,-4.202,1.353,2.999,4.304,1.927,1.926,7.866,6.647
443.0,,,6860604.093,-4.202,1.353,2.999,4.301,1.923,1.927,7.85,6.653
444.0,,,6870521.89,-4.202,1.353,2.999,4.301,1.921,1.921,7.842,6.629
445.0,,,6880445.468,-4.202,1.353,2.999,4.302,1.918,1.917,7.833,6.617
446.0,,,6890380.828,-4.202,1.353,2.999,4.303,1.916,1.914,7.823,6.604
447.0,,,6900264.703,-4.202,1.353,2.999,4.301,1.911,1.898,7.804,6.553
448.0,,,6910145.796,-4.202,1.353,2.999,4.301,1.909,1.909,7.798,6.586
449.0,,,6963482.437,-4.203,1.353,2.999,4.303,1.904,1.884,7.819,6.476
450.0,,,6973855.396,-4.202,1.353,2.999,4.302,1.872,1.926,7.714,6.642
451.0,,,6983909.125,-4.202,1.353,2.999,4.303,1.943,1.94,7.93,6.69
452.0,,,6993921.988,-4.202,1.353,2.999,4.303,1.941,1.926,7.918,6.647
453.0,,,7003895.171,-4.203,1.353,2.999,4.301,1.936,1.926,7.898,6.644
454.0,,,7013814.789,-4.202,1.353,2.999,4.301,1.93,1.928,7.877,6.648
455.0,,,7023726.371,-4.202,1.353,2.999,4.303,1.926,1.924,7.86,6.635
456.0,,,7033664.64,-4.202,1.353,2.999,4.301,1.923,1.912,7.847,6.595
457.0,,,7043567.265,-4.202,1.353,2.999,4.301,1.918,1.916,7.828,6.605
458.0,,,7053468.773,-4.202,1.353,2.999,4.303,1.914,1.912,7.814,6.592
459.0,,,7063355.429,-4.202,1.353,2.999,4.301,1.91,1.91,7.798,6.584
460.0,,,7073240.328,-4.202,1.353,2.999,4.301,1.908,1.907,7.79,6.573
461.0,,,7083125.953,-4.202,1.353,2.999,4.301,1.905,1.898,7.779,6.544
462.0,,,7093007.906,-4.202,1.353,2.999,4.302,1.903,1.898,7.772,6.542
463.0,,,7102887.687,-4.202,1.353,2.999,4.304,1.901,1.898,7.762,6.54
464.0,,,7112781.281,-4.202,1.353,2.999,4.301,1.897,1.902,7.75,6.556
465.0,,,7122646.156,-4.202,1.353,2.999,4.304,1.895,1.968,7.741,6.803
466.0,,,7132815.906,-4.202,1.353,2.999,4.302,1.975,1.968,8.052,6.793
467.0,,,7143010.046,-4.202,1.353,2.999,4.301,1.968,1.954,8.025,6.745
468.0,,,7153156.203,-4.202,1.353,2.999,4.301,1.963,1.87,8.012,6.437
469.0,,,7162997.062,-4.202,1.353,2.999,4.301,1.877,1.87,7.671,6.439
470.0,,,7172852.546,-4.202,1.353,2.999,4.304,1.878,1.881,7.676,6.478
471.0,,,7182710.718,-4.202,1.353,2.999,4.302,1.88,1.875,7.685,6.453
472.0,,,7192590.781,-4.202,1.353,2.999,4.301,1.874,1.872,7.66,6.441
473.0,,,7224253.89,0.0,1.353,3.686,4.304,1.864,0.0,7.668,0.0
474.0,,,7231987.617,-4.203,1.352,2.999,4.301,0.965,1.814,4.078,6.225
475.0,,,7241764.769,-4.203,1.352,2.999,4.303,1.821,1.825,7.457,6.269
476.0,,,7251492.769,-4.202,1.353,2.999,4.301,1.825,1.825,7.469,6.269
477.0,,,7261215.425,-4.202,1.352,2.999,4.301,1.824,1.814,7.465,6.236
478.0,,,7270960.0,-4.202,1.353,2.999,4.301,1.822,1.822,7.459,6.259
479.0,,,7280718.816,-4.203,1.353,2.999,4.302,1.821,1.819,7.454,6.251
480.0,,,7290449.085,-4.203,1.353,2.999,4.303,1.818,1.818,7.443,6.245
481.0,,,7300181.757,-4.203,1.353,2.999,4.304,1.817,1.815,7.438,6.237
482.0,,,7309904.164,-4.202,1.353,2.999,4.301,1.814,1.811,7.427,6.222
483.0,,,7319605.312,-4.202,1.353,2.999,4.301,1.81,1.809,7.411,6.215
484.0,,,7329312.453,-4.202,1.353,2.999,4.302,1.808,1.8,7.405,6.185
485.0,,,7339015.812,-4.202,1.353,2.999,4.303,1.806,1.806,7.398,6.204
486.0,,,7348689.085,-4.203,1.352,2.999,4.304,1.805,1.804,7.392,6.197
487.0,,,7358391.234,-4.203,1.352,2.999,4.301,1.804,1.803,7.387,6.193
488.0,,,7368093.218,-4.203,1.353,2.999,4.301,1.802,1.801,7.381,6.186
489.0,,,7377797.562,-4.202,1.353,2.999,4.301,1.8,1.786,7.371,6.137
490.0,,,7387482.203,-4.203,1.353,2.999,4.301,1.797,1.795,7.361,6.163
491.0,,,7397200.25,-4.203,1.353,2.999,4.303,1.795,1.793,7.353,6.154
492.0,,,7406888.062,-4.203,1.352,2.999,4.301,1.791,1.786,7.337,6.131
493.0,,,7416560.921,-4.203,1.353,2.999,4.301,1.788,1.786,7.325,6.129
494.0,,,7426196.484,-4.202,1.353,2.999,4.301,1.787,1.772,7.32,6.086
495.0,,,7435857.89,-4.203,1.352,2.999,4.301,1.785,1.784,7.313,6.121
496.0,,,7445488.093,-4.203,1.353,2.999,4.302,1.782,1.779,7.303,6.102
497.0,,,7498668.921,-4.203,1.353,2.999,4.304,1.77,1.756,7.302,6.004
498.0,,,7708818.171,-0.113,0.111,2.999,4.3,2.234,2.355,8.766,9.045
499.0,,,7720806.17,-4.203,1.353,2.999,4.301,2.298,1.823,9.393,6.239
500.0,,,7730735.259,-4.202,1.353,2.999,4.304,1.832,1.828,7.498,6.267
501.0,,,7740556.218,-4.202,1.353,2.999,4.301,1.836,1.828,7.512,6.271
502.0,,,7750327.097,-4.202,1.353,2.999,4.304,1.838,1.835,7.516,6.292
503.0,,,7760072.792,-4.202,1.353,2.999,4.301,1.834,1.832,7.502,6.284
504.0,,,7769817.308,-4.202,1.353,2.999,4.301,1.831,1.828,7.491,6.271
505.0,,,7779445.148,-4.202,1.353,2.999,4.371,1.834,1.825,7.504,6.262
506.0,,,7789183.703,-4.202,1.353,2.999,4.304,1.825,1.823,7.467,6.253
507.0,,,7798864.726,-4.202,1.353,2.999,4.301,1.821,1.814,7.451,6.225
508.0,,,7808556.984,-4.202,1.353,2.999,4.301,1.818,1.815,7.438,6.228
509.0,,,7818276.281,-4.202,1.353,2.999,4.303,1.815,1.813,7.428,6.219
510.0,,,7828017.398,-4.202,1.353,2.999,4.301,1.812,1.8,7.415,6.178
511.0,,,7837668.757,-4.202,1.353,2.999,4.301,1.807,1.8,7.395,6.176
512.0,,,7847349.75,-4.202,1.353,2.999,4.302,1.804,1.803,7.386,6.185
513.0,,,7857035.578,-4.202,1.353,2.999,4.303,1.802,1.8,7.379,6.174
514.0,,,7866704.953,-4.202,1.353,2.999,4.301,1.799,1.786,7.364,6.129
515.0,,,7876407.25,-4.202,1.353,2.999,4.301,1.795,1.786,7.351,6.127
516.0,,,7886087.546,-4.202,1.353,2.999,4.301,1.79,1.884,7.331,6.476
517.0,,,7896201.265,-4.203,1.353,2.999,4.302,1.89,1.87,7.721,6.424
518.0,,,7906277.843,-4.202,1.353,2.999,4.301,1.88,1.878,7.684,6.443
519.0,,,7916355.671,-4.202,1.353,2.999,4.303,1.876,1.87,7.669,6.417
520.0,,,7926474.75,-4.202,1.353,2.999,4.301,1.873,1.87,7.656,6.415
521.0,,,7936555.515,-4.202,1.353,2.999,4.301,1.87,1.856,7.645,6.371
522.0,,,7990112.265,-4.203,1.353,2.999,4.304,1.86,1.831,7.663,6.249
523.0,,,8000378.578,-4.202,1.353,2.999,4.303,1.827,1.842,7.528,6.309
524.0,,,8010472.421,-4.202,1.353,2.999,4.303,1.857,1.856,7.597,6.363
525.0,,,8020564.859,-4.202,1.353,2.999,4.303,1.866,1.87,7.63,6.413
526.0,,,8030619.046,-4.202,1.353,2.999,4.301,1.868,1.856,7.638,6.37
527.0,,,8040691.453,-4.202,1.353,2.999,4.302,1.868,1.856,7.636,6.369
528.0,,,8050723.703,-4.202,1.353,2.999,4.303,1.865,1.856,7.626,6.367
529.0,,,8060765.828,-4.202,1.353,2.999,4.301,1.863,1.856,7.616,6.365
530.0,,,8070818.359,-4.202,1.353,2.999,4.301,1.86,1.856,7.605,6.363
531.0,,,8080870.89,-4.202,1.353,2.999,4.301,1.857,1.857,7.592,6.365
532.0,,,8090910.921,-4.202,1.353,2.999,4.303,1.854,1.852,7.582,6.347
533.0,,,8100895.578,-4.202,1.353,2.999,4.301,1.85,1.842,7.566,6.314
534.0,,,8110890.671,-4.202,1.353,2.999,4.301,1.848,1.842,7.557,6.312
535.0,,,8120914.734,-4.202,1.353,2.999,4.301,1.845,1.844,7.546,6.318
536.0,,,8130902.64,-4.202,1.353,2.999,4.302,1.842,1.828,7.535,6.267
537.0,,,8140889.796,-4.202,1.353,2.999,4.303,1.839,1.828,7.524,6.265
538.0,,,8150894.64,-4.202,1.353,2.999,4.301,1.837,1.828,7.514,6.263
539.0,,,8160848.671,-4.202,1.353,2.999,4.301,1.833,1.828,7.499,6.261
540.0,,,8170803.078,-4.202,1.353,2.999,4.301,1.831,1.83,7.49,6.266
541.0,,,8180783.953,-4.202,1.353,2.999,4.302,1.829,1.828,7.484,6.259
542.0,,,8190744.796,-4.202,1.353,2.999,4.303,1.827,1.826,7.475,6.251
543.0,,,8200699.703,-4.202,1.353,2.999,4.301,1.824,1.814,7.465,6.213
544.0,,,8210643.453,-4.202,1.353,2.999,4.301,1.822,1.814,7.457,6.212
545.0,,,8220615.328,-4.202,1.353,2.999,4.301,1.821,1.814,7.453,6.21
546.0,,,8274059.046,-4.203,1.353,2.999,4.304,1.81,1.785,7.465,6.08
547.0,,,8284222.109,-4.202,1.353,2.999,4.302,1.78,1.81,7.348,6.187
548.0,,,8294230.296,-4.202,1.353,2.999,4.301,1.812,1.821,7.423,6.232
549.0,,,8304858.359,-4.202,1.353,2.999,4.301,1.812,1.814,7.424,6.205
550.0,,,8314858.109,-4.202,1.353,2.999,4.303,1.819,1.821,7.446,6.233
551.0,,,8324857.796,-4.202,1.353,2.999,4.302,1.82,1.819,7.453,6.223
552.0,,,8334863.859,-4.202,1.353,2.999,4.304,1.818,1.814,7.444,6.207
553.0,,,8344794.484,-4.202,1.353,2.999,4.301,1.814,1.813,7.427,6.202
554.0,,,8354737.734,-4.202,1.353,2.999,4.301,1.813,1.813,7.421,6.204
555.0,,,8364667.859,-4.202,1.353,2.999,4.301,1.812,1.81,7.418,6.191
556.0,,,8374621.734,-4.202,1.353,2.999,4.301,1.81,1.811,7.411,6.194
557.0,,,8384610.609,-4.202,1.353,2.999,4.301,1.81,1.8,7.413,6.161
558.0,,,8394620.296,-4.202,1.353,2.999,4.301,1.809,1.8,7.41,6.16
559.0,,,8404591.046,-4.202,1.353,2.999,4.303,1.806,1.8,7.397,6.158
560.0,,,8414570.171,-4.202,1.353,2.999,4.301,1.803,1.8,7.385,6.155
561.0,,,8424534.734,-4.202,1.353,2.999,4.301,1.8,1.8,7.373,6.153
562.0,,,8434489.546,-4.202,1.353,2.999,4.301,1.798,1.797,7.364,6.145
563.0,,,8444451.546,-4.202,1.353,2.999,4.301,1.796,1.796,7.358,6.139
564.0,,,8454404.609,-4.202,1.353,2.999,4.302,1.794,1.793,7.349,6.13
565.0,,,8464357.484,-4.202,1.353,2.999,4.303,1.792,1.786,7.342,6.106
566.0,,,8474261.234,-4.202,1.353,2.999,4.301,1.789,1.786,7.329,6.104
567.0,,,8484207.796,-4.202,1.353,2.999,4.301,1.788,1.787,7.326,6.107
568.0,,,8494123.984,-4.202,1.353,2.999,4.301,1.785,1.784,7.315,6.095
569.0,,,8504011.171,-4.203,1.353,2.999,4.301,1.782,1.772,7.302,6.055
570.0,,,8557412.921,-4.203,1.353,2.999,4.304,1.772,1.752,7.319,5.958
571.0,,,8567518.921,-4.203,1.353,2.999,4.302,1.747,1.776,7.221,6.061
572.0,,,8577431.734,-4.203,1.353,2.999,4.301,1.777,1.787,7.285,6.11
573.0,,,8587357.796,-4.202,1.353,2.999,4.301,1.774,1.779,7.272,6.073
574.0,,,8597223.359,-4.203,1.353,2.999,4.303,1.778,1.772,7.288,6.054
575.0,,,8607114.421,-4.202,1.353,2.999,4.303,1.78,1.772,7.294,6.054
576.0,,,8616963.546,-4.203,1.353,2.999,4.304,1.778,1.772,7.284,6.05
577.0,,,8626836.046,-4.203,1.353,2.999,4.301,1.774,1.773,7.271,6.054
578.0,,,8636682.671,-4.203,1.353,2.999,4.301,1.771,1.758,7.259,6.005
579.0,,,8646532.421,-4.202,1.353,2.999,4.301,1.77,1.758,7.255,6.006
580.0,,,8656379.921,-4.202,1.353,2.999,4.302,1.769,1.767,7.25,6.032
581.0,,,8666222.921,-4.202,1.353,2.999,4.304,1.766,1.758,7.24,6.003
582.0,,,8676081.734,-4.202,1.353,2.999,4.303,1.766,1.766,7.241,6.028
583.0,,,8685958.421,-4.202,1.353,2.999,4.301,1.765,1.765,7.236,6.024
584.0,,,8695802.796,-4.202,1.353,2.999,4.301,1.764,1.763,7.23,6.019
585.0,,,8705664.109,-4.203,1.353,2.999,4.301,1.763,1.758,7.226,6.001
586.0,,,8715514.234,-4.203,1.353,2.999,4.301,1.761,1.758,7.22,6.0
587.0,,,8725369.984,-4.203,1.353,2.999,4.301,1.759,1.759,7.213,6.001
