Repository: pradeethd/Battery_RUL_Prediction

File: Datasets/Raw Datasets/HNEI_18650_NMC_LCO_25C_0-100_0.5-1.5C_l_cycle_data.csv (part 2 of 2)
Cycle_Index,Start_Time,End_Time,Test_Time (s),Min_Current (A),Max_Current (A),Min_Voltage (V),Max_Voltage (V),Charge_Capacity (Ah),Discharge_Capacity (Ah),Charge_Energy (Wh),Discharge_Energy (Wh)
588.0,,,8735215.546,-4.203,1.353,2.999,4.302,1.757,1.756,7.204,5.991
589.0,,,8745090.734,-4.203,1.352,2.999,4.303,1.755,1.755,7.198,5.987
590.0,,,8754919.921,-4.203,1.352,2.999,4.304,1.753,1.751,7.187,5.973
591.0,,,8764775.421,-4.203,1.353,2.999,4.301,1.75,1.744,7.176,5.951
592.0,,,8774631.421,-4.203,1.352,2.999,4.301,1.749,1.744,7.171,5.95
593.0,,,8784470.046,-4.202,1.353,2.999,4.301,1.747,1.73,7.164,5.903
594.0,,,8837827.171,-4.203,1.353,2.999,4.303,1.735,1.715,7.172,5.823
595.0,,,9041662.781,-0.113,0.111,2.999,4.3,2.161,2.271,8.492,8.689
596.0,,,9054123.772,-4.203,1.353,2.999,4.301,2.218,1.758,9.123,5.981
597.0,,,9064208.701,-4.203,1.353,2.999,4.301,1.779,1.783,7.292,6.074
598.0,,,9074202.14,-4.202,1.353,3.003,4.301,1.788,1.786,7.323,6.09
599.0,,,9084193.628,-4.202,1.353,2.999,4.302,1.791,1.786,7.338,6.092
600.0,,,9094160.347,-4.202,1.353,2.999,4.302,1.791,1.79,7.336,6.105
601.0,,,9104114.781,-4.202,1.353,2.999,4.303,1.79,1.788,7.331,6.1
602.0,,,9114059.867,-4.202,1.353,2.999,4.301,1.788,1.786,7.322,6.093
603.0,,,9124006.046,-4.202,1.353,2.999,4.301,1.786,1.772,7.314,6.049
604.0,,,9133960.921,-4.202,1.353,2.999,4.301,1.783,1.772,7.305,6.048
605.0,,,9143878.296,-4.202,1.353,2.999,4.302,1.78,1.772,7.291,6.045
606.0,,,9153825.757,-4.203,1.353,2.999,4.301,1.776,1.772,7.276,6.043
607.0,,,9163716.25,-4.202,1.353,2.999,4.301,1.772,1.758,7.26,5.998
608.0,,,9173655.906,-4.202,1.353,2.999,4.302,1.769,1.767,7.252,6.026
609.0,,,9183583.906,-4.202,1.353,2.999,4.301,1.766,1.765,7.239,6.017
610.0,,,9193521.281,-4.203,1.353,2.999,4.301,1.764,1.758,7.23,5.995
611.0,,,9203454.656,-4.202,1.353,2.999,4.301,1.762,1.758,7.222,5.993
612.0,,,9213391.359,-4.202,1.353,2.999,4.302,1.759,1.758,7.213,5.993
613.0,,,9223310.656,-4.202,1.353,2.999,4.303,1.757,1.756,7.202,5.985
614.0,,,9233250.687,-4.202,1.353,2.999,4.304,1.755,1.753,7.197,5.976
615.0,,,9243193.312,-4.202,1.353,2.999,4.301,1.752,1.744,7.183,5.945
616.0,,,9253117.218,-4.202,1.353,2.999,4.301,1.749,1.744,7.171,5.943
617.0,,,9263031.031,-4.202,1.353,2.999,4.303,1.746,1.744,7.16,5.942
618.0,,,9272982.906,-4.202,1.353,2.999,4.304,1.744,1.73,7.154,5.898
619.0,,,9326422.906,-4.203,1.353,2.999,4.304,1.73,1.704,7.157,5.778
620.0,,,9336612.312,-4.202,1.353,2.999,4.301,1.702,1.731,7.043,5.888
621.0,,,9346567.843,-4.202,1.353,2.999,4.304,1.735,1.741,7.12,5.928
622.0,,,9356498.093,-4.202,1.353,2.999,4.301,1.741,1.73,7.143,5.898
623.0,,,9366433.156,-4.203,1.353,2.999,4.301,1.743,1.73,7.148,5.898
624.0,,,9376356.687,-4.202,1.353,2.999,4.301,1.741,1.739,7.14,5.924
625.0,,,9386265.125,-4.202,1.353,2.999,4.301,1.738,1.73,7.128,5.894
626.0,,,9396175.406,-4.202,1.353,2.999,4.302,1.734,1.73,7.114,5.892
627.0,,,9406075.312,-4.202,1.353,2.999,4.303,1.732,1.73,7.107,5.893
628.0,,,9415949.781,-4.202,1.353,2.999,4.301,1.729,1.727,7.094,5.882
629.0,,,9425848.562,-4.203,1.353,2.999,4.301,1.727,1.725,7.085,5.872
630.0,,,9435756.093,-4.203,1.353,3.0,4.301,1.724,1.716,7.075,5.843
631.0,,,9445675.593,-4.203,1.353,2.999,4.302,1.722,1.721,7.067,5.857
632.0,,,9455584.156,-4.203,1.352,2.999,4.303,1.72,1.716,7.057,5.841
633.0,,,9465459.093,-4.203,1.353,2.999,4.301,1.717,1.716,7.047,5.839
634.0,,,9475348.906,-4.203,1.353,2.999,4.301,1.715,1.702,7.04,5.796
635.0,,,9485209.718,-4.203,1.353,2.999,4.301,1.713,1.711,7.03,5.822
636.0,,,9495082.5,-4.203,1.353,2.999,4.301,1.71,1.709,7.02,5.813
637.0,,,9504952.156,-4.203,1.353,2.999,4.303,1.708,1.702,7.012,5.79
638.0,,,9514795.281,-4.203,1.353,2.999,4.304,1.705,1.704,7.001,5.796
639.0,,,9524657.937,-4.203,1.352,2.999,4.301,1.704,1.703,6.995,5.791
640.0,,,9534499.812,-4.203,1.353,2.999,4.301,1.702,1.701,6.986,5.784
641.0,,,9544345.562,-4.203,1.353,2.999,4.301,1.7,1.699,6.98,5.777
642.0,,,9554188.0,-4.203,1.353,2.999,4.301,1.698,1.693,6.971,5.754
643.0,,,9568889.968,0.0,1.352,3.69,3.953,0.112,0.0,0.443,0.0
644.0,,,9576630.799,-4.203,1.352,2.999,4.304,0.912,1.684,3.852,5.716
645.0,,,9586433.328,-4.203,1.353,2.999,4.303,1.683,1.69,6.914,5.74
646.0,,,9596250.32,-4.203,1.353,2.999,4.301,1.689,1.691,6.935,5.746
647.0,,,9606090.48,-4.203,1.352,2.999,4.301,1.69,1.688,6.94,5.736
648.0,,,9615880.015,-4.203,1.352,2.999,4.301,1.688,1.687,6.931,5.732
649.0,,,9625699.601,-4.203,1.352,2.999,4.301,1.686,1.674,6.923,5.691
650.0,,,9635497.617,-4.203,1.352,2.999,4.302,1.683,1.674,6.913,5.69
651.0,,,9645300.242,-4.203,1.352,2.999,4.303,1.681,1.685,6.906,5.724
652.0,,,9655144.078,-4.203,1.352,2.999,4.301,1.685,1.686,6.92,5.73
653.0,,,9664959.57,-4.202,1.353,2.999,4.301,1.685,1.674,6.92,5.692
654.0,,,9674765.554,-4.203,1.353,2.999,4.302,1.683,1.674,6.913,5.691
655.0,,,9684587.281,-4.203,1.353,2.999,4.304,1.681,1.674,6.906,5.689
656.0,,,9694382.929,-4.202,1.352,2.999,4.301,1.679,1.679,6.898,5.706
657.0,,,9704207.734,-4.203,1.353,2.999,4.301,1.679,1.678,6.896,5.702
658.0,,,9714019.156,-4.203,1.353,2.999,4.301,1.677,1.677,6.889,5.696
659.0,,,9723846.453,-4.202,1.353,2.999,4.301,1.676,1.675,6.884,5.69
660.0,,,9733637.718,-4.202,1.353,2.999,4.301,1.674,1.66,6.875,5.642
661.0,,,9743423.468,-4.202,1.352,2.999,4.301,1.672,1.66,6.868,5.64
662.0,,,9753211.593,-4.202,1.353,2.999,4.302,1.67,1.66,6.862,5.639
663.0,,,9762973.453,-4.202,1.353,2.999,4.303,1.668,1.66,6.854,5.638
664.0,,,9772769.453,-4.202,1.353,2.999,4.304,1.668,1.66,6.851,5.637
665.0,,,9782511.921,-4.202,1.353,2.999,4.301,1.664,1.663,6.838,5.646
666.0,,,9792259.953,-4.203,1.353,2.999,4.301,1.662,1.657,6.83,5.623
667.0,,,9845588.593,-4.203,1.353,2.999,4.303,1.646,1.627,6.826,5.498
668.0,,,9855665.156,-4.202,1.353,2.999,4.303,1.625,1.653,6.741,5.605
669.0,,,9865490.062,-4.202,1.353,2.999,4.301,1.657,1.646,6.811,5.585
670.0,,,9875256.5,-4.203,1.353,2.999,4.301,1.654,1.646,6.8,5.582
671.0,,,9884999.218,-4.203,1.353,2.999,4.301,1.65,1.646,6.783,5.583
672.0,,,9894733.125,-4.203,1.353,2.999,4.301,1.649,1.649,6.78,5.591
673.0,,,9904487.312,-4.203,1.353,2.999,4.301,1.648,1.651,6.774,5.6
674.0,,,9914229.562,-4.203,1.353,2.999,4.301,1.649,1.646,6.78,5.58
675.0,,,9924016.281,-4.203,1.353,2.999,4.302,1.646,1.645,6.767,5.577
676.0,,,9933728.218,-4.202,1.353,2.999,4.302,1.644,1.645,6.757,5.577
677.0,,,9943464.312,-4.203,1.353,2.999,4.302,1.645,1.632,6.761,5.538
678.0,,,9953211.812,-4.203,1.353,2.999,4.303,1.644,1.644,6.759,5.573
679.0,,,9963001.781,-4.202,1.353,2.999,4.303,1.644,1.632,6.757,5.536
680.0,,,9972720.625,-4.202,1.353,2.999,4.304,1.642,1.632,6.749,5.535
681.0,,,9982494.156,-4.203,1.353,2.999,4.301,1.641,1.641,6.747,5.564
682.0,,,9992224.593,-4.203,1.353,2.999,4.301,1.64,1.64,6.741,5.558
683.0,,,10001958.625,-4.203,1.352,2.999,4.301,1.639,1.632,6.736,5.533
684.0,,,10011679.968,-4.203,1.353,2.999,4.301,1.637,1.632,6.729,5.531
685.0,,,10021424.468,-4.203,1.353,2.999,4.301,1.636,1.632,6.726,5.53
686.0,,,10031187.218,-4.202,1.353,2.999,4.301,1.634,1.632,6.718,5.529
687.0,,,10040917.218,-4.203,1.353,2.999,4.302,1.632,1.618,6.71,5.486
688.0,,,10050636.062,-4.202,1.353,2.999,4.303,1.63,1.629,6.703,5.519
689.0,,,10060344.125,-4.203,1.353,2.999,4.304,1.629,1.627,6.697,5.513
690.0,,,10070006.5,-4.203,1.353,2.999,4.301,1.625,1.604,6.682,5.434
691.0,,,10123341.843,-4.203,1.353,2.999,4.303,1.608,1.594,6.673,5.377
692.0,,,10324677.203,-0.113,0.111,2.999,4.3,2.09,2.198,8.221,8.386
693.0,,,10337057.009,-4.203,1.353,0.0,4.301,2.159,1.585,8.866,5.389
694.0,,,10346837.875,-4.203,1.352,2.999,4.301,1.597,1.591,6.571,5.417
695.0,,,10356406.097,-4.202,1.352,2.999,4.301,1.595,1.59,6.559,5.417
696.0,,,10365938.515,-4.203,1.353,2.999,4.301,1.594,1.576,6.552,5.372
697.0,,,10375384.019,-4.202,1.353,2.999,4.301,1.587,1.58,6.525,5.382
698.0,,,10384835.507,-4.202,1.353,2.999,4.302,1.582,1.576,6.506,5.367
699.0,,,10394261.554,-4.203,1.353,2.999,4.301,1.577,1.561,6.486,5.321
700.0,,,10403633.812,-4.203,1.352,2.999,4.303,1.571,1.557,6.463,5.299
701.0,,,10412991.601,-4.203,1.352,2.999,4.301,1.556,1.53,6.404,5.201
702.0,,,10422271.156,-4.203,1.352,2.999,4.301,1.531,1.52,6.304,5.165
703.0,,,10431488.757,-4.203,1.352,2.999,4.302,1.522,1.515,6.27,5.147
704.0,,,10440677.523,-4.203,1.352,2.999,4.301,1.516,1.512,6.246,5.136
705.0,,,10449838.546,-4.203,1.352,2.999,4.301,1.513,1.508,6.235,5.123
706.0,,,10458985.906,-4.203,1.352,2.999,4.302,1.509,1.503,6.221,5.105
707.0,,,10468124.953,-4.203,1.352,2.999,4.301,1.504,1.497,6.201,5.085
708.0,,,10477253.515,-4.203,1.352,2.999,4.301,1.499,1.492,6.179,5.064
709.0,,,10486365.968,-4.203,1.352,2.999,4.304,1.494,1.488,6.159,5.051
710.0,,,10495473.546,-4.203,1.352,2.999,4.301,1.489,1.483,6.142,5.034
711.0,,,10504581.968,-4.203,1.352,2.999,4.302,1.485,1.48,6.124,5.022
712.0,,,10513637.078,-4.203,1.352,2.999,4.304,1.481,1.477,6.108,5.012
713.0,,,10522703.093,-4.203,1.352,2.999,4.301,1.478,1.475,6.097,5.007
714.0,,,10531734.328,-4.203,1.352,2.999,4.301,1.476,1.464,6.088,4.97
715.0,,,10540761.234,-4.203,1.352,2.999,4.301,1.474,1.464,6.08,4.968
716.0,,,10593570.515,-4.203,1.352,2.999,4.304,1.457,1.433,6.062,4.839
717.0,,,10603058.796,-4.203,1.352,2.999,4.303,1.433,1.456,5.962,4.935
718.0,,,10612144.921,-4.203,1.352,2.999,4.301,1.463,1.469,6.038,4.983
719.0,,,10621244.234,-4.203,1.352,2.999,4.301,1.472,1.464,6.075,4.97
720.0,,,10630361.64,-4.203,1.352,2.999,4.302,1.471,1.465,6.07,4.972
721.0,,,10639417.859,-4.203,1.352,2.999,4.301,1.466,1.462,6.048,4.959
722.0,,,10648491.078,-4.203,1.352,2.999,4.301,1.463,1.45,6.037,4.92
723.0,,,10657527.89,-4.203,1.352,2.999,4.302,1.458,1.451,6.015,4.919
724.0,,,10666506.984,-4.203,1.352,2.999,4.301,1.451,1.436,5.989,4.872
725.0,,,10675446.39,-4.203,1.352,2.999,4.301,1.446,1.436,5.971,4.868
726.0,,,10684389.64,-4.203,1.352,2.999,4.302,1.442,1.438,5.951,4.873
727.0,,,10693335.484,-4.203,1.352,2.999,4.303,1.439,1.434,5.942,4.86
728.0,,,10702241.578,-4.203,1.352,2.999,4.301,1.434,1.43,5.922,4.848
729.0,,,10711116.828,-4.203,1.352,2.999,4.301,1.431,1.43,5.909,4.848
730.0,,,10720009.234,-4.203,1.352,2.999,4.301,1.431,1.422,5.911,4.821
731.0,,,10728912.765,-4.203,1.352,2.999,4.301,1.43,1.428,5.906,4.839
732.0,,,10737815.578,-4.203,1.352,2.999,4.303,1.429,1.423,5.9,4.823
733.0,,,10746705.671,-4.203,1.353,2.999,4.301,1.425,1.42,5.885,4.81
734.0,,,10755581.046,-4.203,1.352,2.999,4.301,1.42,1.413,5.866,4.786
735.0,,,10764460.421,-4.203,1.352,2.999,4.304,1.414,1.408,5.844,4.767
736.0,,,10773312.64,-4.203,1.352,2.999,4.301,1.408,1.407,5.821,4.764
737.0,,,10782175.578,-4.203,1.352,2.999,4.301,1.408,1.406,5.818,4.762
738.0,,,10791032.359,-4.203,1.352,2.999,4.301,1.407,1.394,5.815,4.725
739.0,,,10799852.921,-4.203,1.352,2.999,4.301,1.406,1.394,5.813,4.723
740.0,,,10852470.328,-4.203,1.352,2.999,4.304,1.391,1.373,5.798,4.629
741.0,,,10861743.515,-4.203,1.352,2.999,4.301,1.371,1.395,5.717,4.72
742.0,,,10870668.765,-4.203,1.352,2.999,4.301,1.401,1.397,5.794,4.728
743.0,,,10879495.578,-4.203,1.352,2.999,4.301,1.4,1.403,5.789,4.75
744.0,,,10888372.89,-4.203,1.352,2.999,4.302,1.406,1.405,5.81,4.759
745.0,,,10897207.578,-4.203,1.352,2.999,4.302,1.406,1.403,5.81,4.754
746.0,,,10906074.953,-4.203,1.352,2.999,4.302,1.405,1.394,5.807,4.723
747.0,,,10914915.515,-4.203,1.352,2.999,4.301,1.398,1.394,5.78,4.721
748.0,,,10923778.578,-4.203,1.352,2.999,4.301,1.399,1.394,5.782,4.72
749.0,,,10932635.953,-4.203,1.352,2.999,4.301,1.396,1.393,5.772,4.717
750.0,,,10941543.203,-4.203,1.352,2.999,4.301,1.394,1.38,5.764,4.676
751.0,,,10950425.078,-4.203,1.352,2.999,4.302,1.392,1.38,5.757,4.676
752.0,,,10959343.453,-4.203,1.352,2.999,4.302,1.392,1.38,5.756,4.676
753.0,,,10968233.328,-4.203,1.352,2.999,4.302,1.392,1.38,5.755,4.676
754.0,,,10977157.515,-4.203,1.352,2.999,4.301,1.393,1.392,5.76,4.712
755.0,,,10986087.015,-4.203,1.352,2.999,4.301,1.392,1.389,5.757,4.702
756.0,,,10994978.203,-4.203,1.352,2.999,4.303,1.389,1.38,5.744,4.672
757.0,,,11003866.515,-4.203,1.352,2.999,4.303,1.388,1.38,5.74,4.67
758.0,,,11012760.953,-4.203,1.352,2.999,4.301,1.385,1.382,5.725,4.675
759.0,,,11021604.828,-4.203,1.352,2.999,4.301,1.381,1.379,5.71,4.665
760.0,,,11030448.203,-4.203,1.352,2.999,4.301,1.379,1.366,5.703,4.626
761.0,,,11039289.015,-4.203,1.352,2.999,4.301,1.38,1.379,5.705,4.666
762.0,,,11048095.203,-4.203,1.352,2.999,4.301,1.379,1.366,5.701,4.625
763.0,,,11056890.89,-4.203,1.352,2.999,4.301,1.379,1.379,5.703,4.663
764.0,,,11109462.765,-4.203,1.352,2.999,4.304,1.367,1.344,5.704,4.523
765.0,,,11118738.078,-4.203,1.352,2.999,4.302,1.342,1.366,5.601,4.617
766.0,,,11127595.765,-4.203,1.352,2.999,4.301,1.372,1.371,5.676,4.635
767.0,,,11136455.953,-4.203,1.352,2.999,4.303,1.373,1.393,5.68,4.723
768.0,,,11145274.64,-4.203,1.352,2.999,4.302,1.374,1.377,5.682,4.656
769.0,,,11154042.578,-4.203,1.352,2.999,4.301,1.377,1.383,5.693,4.683
770.0,,,11162799.953,-4.203,1.352,2.999,4.301,1.377,1.377,5.692,4.656
771.0,,,11171499.015,-4.203,1.352,2.999,4.301,1.376,1.373,5.689,4.644
772.0,,,11180246.453,-4.203,1.352,2.999,4.301,1.375,1.366,5.683,4.62
773.0,,,11188966.453,-4.203,1.352,2.999,4.303,1.372,1.366,5.674,4.62
774.0,,,11197729.703,-4.203,1.352,2.999,4.304,1.371,1.372,5.671,4.639
775.0,,,11206472.64,-4.203,1.352,2.999,4.303,1.372,1.371,5.674,4.636
776.0,,,11215190.14,-4.203,1.352,2.999,4.304,1.371,1.366,5.671,4.619
777.0,,,11223928.515,-4.203,1.352,2.999,4.304,1.372,1.366,5.672,4.619
778.0,,,11232713.765,-4.203,1.352,2.999,4.301,1.372,1.37,5.672,4.632
779.0,,,11241519.265,-4.203,1.352,2.999,4.301,1.37,1.366,5.667,4.619
780.0,,,11250313.578,-4.203,1.352,2.999,4.301,1.37,1.371,5.666,4.634
781.0,,,11259134.953,-4.203,1.352,2.999,4.304,1.371,1.366,5.67,4.618
782.0,,,11267937.89,-4.203,1.352,2.999,4.301,1.37,1.369,5.664,4.628
783.0,,,11276746.578,-4.203,1.352,2.999,4.301,1.369,1.366,5.661,4.617
784.0,,,11285521.89,-4.203,1.352,2.999,4.301,1.368,1.369,5.657,4.625
785.0,,,11294314.453,-4.203,1.352,2.999,4.301,1.369,1.366,5.66,4.614
786.0,,,11303103.015,-4.203,1.352,2.999,4.301,1.367,1.361,5.651,4.6
787.0,,,11311895.64,-4.203,1.352,2.999,4.302,1.361,1.354,5.63,4.576
788.0,,,11364457.703,-4.203,1.352,2.999,4.303,1.343,1.332,5.606,4.481
789.0,,,11569964.062,-0.113,0.11,2.999,4.3,2.047,2.151,8.057,8.189
790.0,,,11583519.293,-4.203,1.353,2.999,4.301,2.108,1.38,8.725,4.652
791.0,,,11592909.757,-4.203,1.352,2.999,4.304,1.398,1.379,5.779,4.657
792.0,,,11602019.388,-4.203,1.352,2.999,4.301,1.394,1.387,5.76,4.682
793.0,,,11611035.835,-4.203,1.352,2.999,4.301,1.392,1.38,5.752,4.661
794.0,,,11619981.726,-4.203,1.352,2.999,4.301,1.39,1.386,5.743,4.68
795.0,,,11628951.421,-4.203,1.352,2.999,4.301,1.388,1.385,5.737,4.681
796.0,,,11637893.593,-4.203,1.353,2.999,4.302,1.387,1.384,5.733,4.677
797.0,,,11646820.351,-4.203,1.353,2.999,4.303,1.385,1.38,5.724,4.664
798.0,,,11655733.468,-4.203,1.353,2.999,4.301,1.381,1.365,5.709,4.618
799.0,,,11664676.187,-4.202,1.352,2.999,4.301,1.379,1.365,5.701,4.617
800.0,,,11673633.21,-4.203,1.353,2.999,4.302,1.377,1.375,5.693,4.645
801.0,,,11682505.562,-4.203,1.352,2.999,4.302,1.375,1.367,5.683,4.615
802.0,,,11691401.851,-4.203,1.353,2.999,4.301,1.368,1.351,5.658,4.567
803.0,,,11700315.101,-4.203,1.352,2.999,4.302,1.365,1.365,5.646,4.612
804.0,,,11709163.062,-4.202,1.353,2.999,4.301,1.368,1.351,5.656,4.568
805.0,,,11718004.0,-4.202,1.353,2.999,4.303,1.362,1.366,5.634,4.628
806.0,,,11726857.921,-4.203,1.352,2.999,4.303,1.363,1.351,5.638,4.571
807.0,,,11735734.968,-4.203,1.352,2.999,4.301,1.366,1.351,5.647,4.571
808.0,,,11744582.531,-4.203,1.353,2.999,4.302,1.364,1.357,5.639,4.584
809.0,,,11753413.687,-4.203,1.352,2.999,4.301,1.357,1.351,5.615,4.567
810.0,,,11762275.296,-4.203,1.352,2.999,4.301,1.358,1.363,5.617,4.61
811.0,,,11771120.218,-4.203,1.353,2.999,4.301,1.354,1.351,5.601,4.565
812.0,,,11779951.578,-4.203,1.352,2.999,4.301,1.356,1.349,5.608,4.556
813.0,,,11832622.375,-4.203,1.352,2.999,4.303,1.337,1.321,5.579,4.437
814.0,,,11841915.281,-4.203,1.352,2.999,4.301,1.318,1.337,5.503,4.515
815.0,,,11850827.656,-4.203,1.353,2.999,4.304,1.351,1.355,5.591,4.575
816.0,,,11859684.812,-4.203,1.352,2.999,4.301,1.358,1.351,5.616,4.564
817.0,,,11868547.937,-4.203,1.353,2.999,4.301,1.356,1.337,5.61,4.52
818.0,,,11877342.062,-4.203,1.352,2.999,4.301,1.352,1.338,5.591,4.518
819.0,,,11886113.718,-4.203,1.352,2.999,4.303,1.348,1.344,5.578,4.536
820.0,,,11894882.5,-4.203,1.352,2.999,4.304,1.345,1.34,5.565,4.523
821.0,,,11903646.125,-4.203,1.353,2.999,4.301,1.341,1.336,5.546,4.508
822.0,,,11912363.281,-4.203,1.352,2.999,4.301,1.336,1.334,5.529,4.501
823.0,,,11927416.437,-4.203,1.353,2.999,4.302,1.335,1.337,5.523,4.514
824.0,,,11936218.25,-4.203,1.352,2.999,4.304,1.345,1.323,5.562,4.47
825.0,,,11945096.031,-4.203,1.353,2.999,4.302,1.337,1.324,5.534,4.47
826.0,,,11953930.25,-4.203,1.353,2.999,4.302,1.336,1.324,5.529,4.467
827.0,,,11962771.218,-4.203,1.352,2.999,4.301,1.331,1.324,5.509,4.466
828.0,,,11971587.156,-4.202,1.352,2.999,4.301,1.33,1.323,5.504,4.469
829.0,,,11980409.5,-4.203,1.353,2.999,4.301,1.332,1.323,5.511,4.466
830.0,,,11989211.468,-4.203,1.353,2.999,4.301,1.327,1.333,5.491,4.5
831.0,,,11998079.656,-4.203,1.352,2.999,4.303,1.334,1.324,5.521,4.468
832.0,,,12006894.375,-4.203,1.353,2.999,4.304,1.332,1.323,5.512,4.467
833.0,,,12015687.187,-4.203,1.352,2.999,4.301,1.327,1.325,5.49,4.469
834.0,,,12024529.218,-4.203,1.352,2.999,4.301,1.326,1.323,5.488,4.467
835.0,,,12033270.875,-4.203,1.352,2.999,4.301,1.328,1.322,5.495,4.457
836.0,,,12042009.218,-4.203,1.352,2.999,4.302,1.321,1.309,5.47,4.417
837.0,,,12094604.062,-4.203,1.352,2.999,4.303,1.305,1.298,5.453,4.357
838.0,,,12103899.437,-4.203,1.352,2.999,4.301,1.297,1.309,5.416,4.418
839.0,,,12112829.437,-4.203,1.352,2.999,4.304,1.324,1.31,5.484,4.42
840.0,,,12121607.937,-4.203,1.352,2.999,4.302,1.323,1.324,5.475,4.465
841.0,,,12130405.75,-4.203,1.353,2.999,4.301,1.326,1.322,5.487,4.46
842.0,,,12139173.75,-4.203,1.352,2.999,4.301,1.323,1.321,5.477,4.456
843.0,,,12147874.125,-4.203,1.352,2.999,4.301,1.322,1.319,5.47,4.449
844.0,,,12156661.125,-4.203,1.352,2.999,4.302,1.321,1.323,5.469,4.466
845.0,,,12165385.125,-4.203,1.352,2.999,4.303,1.319,1.315,5.458,4.436
846.0,,,12174091.5,-4.203,1.352,2.999,4.304,1.316,1.31,5.447,4.418
847.0,,,12182818.75,-4.203,1.352,2.999,4.301,1.315,1.312,5.443,4.426
848.0,,,12191472.125,-4.203,1.352,2.999,4.301,1.312,1.303,5.43,4.394
849.0,,,12200136.75,-4.203,1.352,2.999,4.303,1.305,1.296,5.402,4.366
850.0,,,12208786.0,-4.203,1.352,2.999,4.301,1.298,1.294,5.375,4.36
851.0,,,12217456.812,-4.203,1.352,2.999,4.301,1.295,1.292,5.365,4.35
852.0,,,12226055.937,-4.203,1.353,2.999,4.301,1.292,1.293,5.351,4.355
853.0,,,12234689.687,-4.203,1.352,2.999,4.301,1.294,1.294,5.359,4.359
854.0,,,12243421.75,-4.203,1.352,2.999,4.301,1.296,1.297,5.366,4.371
855.0,,,12252161.5,-4.203,1.352,2.999,4.301,1.297,1.302,5.373,4.387
856.0,,,12260905.437,-4.203,1.352,2.999,4.301,1.302,1.296,5.391,4.368
857.0,,,12269644.375,-4.203,1.352,2.999,4.301,1.301,1.296,5.389,4.367
858.0,,,12278374.687,-4.203,1.352,2.999,4.301,1.3,1.295,5.385,4.368
859.0,,,12287121.937,-4.203,1.352,2.999,4.301,1.301,1.281,5.387,4.322
860.0,,,12295824.687,-4.203,1.353,2.999,4.303,1.293,1.29,5.354,4.347
861.0,,,12348404.25,-4.203,1.352,2.999,4.304,1.28,1.273,5.354,4.268
862.0,,,12357690.062,-4.203,1.352,2.999,4.301,1.269,1.295,5.307,4.363
863.0,,,12366539.875,-4.203,1.352,2.999,4.302,1.299,1.287,5.382,4.333
864.0,,,12375352.125,-4.203,1.352,2.999,4.301,1.29,1.294,5.344,4.359
865.0,,,12384096.687,-4.203,1.352,2.999,4.302,1.296,1.295,5.368,4.361
866.0,,,12392825.562,-4.203,1.352,2.999,4.302,1.296,1.282,5.367,4.32
867.0,,,12401558.75,-4.203,1.352,2.999,4.304,1.293,1.289,5.357,4.344
868.0,,,12410291.625,-4.203,1.352,2.999,4.301,1.29,1.289,5.344,4.342
869.0,,,12419010.437,-4.203,1.352,2.999,4.301,1.289,1.282,5.341,4.32
870.0,,,12427743.625,-4.203,1.352,2.999,4.301,1.29,1.281,5.342,4.321
871.0,,,12436467.0,-4.203,1.352,2.999,4.301,1.29,1.287,5.343,4.337
872.0,,,12445186.687,-4.203,1.352,2.999,4.301,1.287,1.281,5.333,4.315
873.0,,,12453877.812,-4.203,1.352,2.999,4.303,1.282,1.279,5.312,4.308
874.0,,,12462562.187,-4.203,1.352,2.999,4.304,1.28,1.272,5.303,4.284
875.0,,,12471232.125,-4.203,1.352,2.999,4.301,1.273,1.274,5.277,4.289
876.0,,,12479933.625,-4.203,1.352,2.999,4.301,1.275,1.271,5.285,4.278
877.0,,,12488599.312,-4.203,1.352,2.999,4.301,1.271,1.267,5.269,4.269
878.0,,,12497312.937,-4.203,1.353,2.999,4.301,1.275,1.271,5.283,4.278
879.0,,,12506001.5,-4.203,1.352,2.999,4.301,1.271,1.272,5.268,4.283
880.0,,,12514714.75,-4.203,1.352,2.999,4.301,1.273,1.267,5.276,4.27
881.0,,,12523481.125,-4.203,1.353,2.999,4.301,1.276,1.28,5.289,4.311
882.0,,,12532213.062,-4.203,1.352,2.999,4.303,1.28,1.273,5.304,4.287
883.0,,,12540988.375,-4.203,1.352,2.999,4.301,1.274,1.267,5.278,4.266
884.0,,,12549703.5,-4.203,1.353,2.999,4.302,1.269,1.253,5.258,4.223
885.0,,,12602307.25,-4.203,1.352,2.999,4.303,1.255,1.237,5.251,4.14
891.0,,,12612738.126,-4.202,1.352,2.999,4.301,1.215,1.275,5.119,4.287
892.0,,,12621752.431,-4.203,1.353,2.999,4.303,1.289,1.276,5.342,4.291
893.0,,,12630591.566,-4.203,1.352,2.999,4.302,1.283,1.274,5.316,4.284
894.0,,,12639360.75,-4.202,1.353,2.999,4.304,1.278,1.253,5.297,4.221
895.0,,,12648097.07,-4.202,1.353,2.999,4.301,1.27,1.262,5.263,4.243
896.0,,,12656767.152,-4.203,1.353,2.999,4.304,1.264,1.258,5.239,4.232
897.0,,,12665480.367,-4.202,1.353,2.999,4.301,1.262,1.253,5.23,4.216
898.0,,,12674216.656,-4.203,1.353,2.999,4.301,1.26,1.253,5.225,4.221
899.0,,,12682930.992,-4.202,1.352,2.999,4.304,1.266,1.253,5.247,4.215
900.0,,,12691626.64,-4.202,1.353,2.999,4.302,1.256,1.257,5.206,4.233
901.0,,,12700327.468,-4.202,1.353,2.999,4.301,1.257,1.259,5.213,4.238
902.0,,,12709023.179,-4.202,1.353,2.999,4.301,1.261,1.259,5.227,4.236
903.0,,,12717731.89,-4.202,1.353,2.999,4.301,1.26,1.253,5.223,4.219
904.0,,,12726417.585,-4.203,1.352,2.999,4.301,1.258,1.253,5.213,4.218
905.0,,,12735085.484,-4.202,1.353,2.999,4.301,1.257,1.256,5.209,4.226
906.0,,,12743793.171,-4.202,1.353,2.999,4.301,1.258,1.255,5.214,4.222
907.0,,,12752440.171,-4.203,1.353,2.999,4.301,1.255,1.25,5.201,4.204
908.0,,,12761051.312,-4.203,1.352,2.999,4.303,1.251,1.249,5.184,4.199
909.0,,,12813586.312,-4.203,1.353,2.999,4.303,1.237,1.22,5.181,4.08
910.0,,,13017639.375,-0.113,0.111,2.999,4.3,2.001,2.082,7.888,7.893
911.0,,,13031482.606,-4.203,1.352,2.999,4.302,2.066,1.239,8.569,4.154
912.0,,,13040669.421,-4.203,1.353,2.999,4.301,1.255,1.248,5.206,4.187
913.0,,,13049603.949,-4.203,1.353,2.999,4.301,1.257,1.239,5.21,4.166
914.0,,,13058413.71,-4.203,1.353,2.999,4.301,1.256,1.252,5.206,4.204
915.0,,,13067184.109,-4.202,1.353,2.999,4.301,1.256,1.239,5.205,4.169
916.0,,,13075901.164,-4.203,1.352,2.999,4.301,1.254,1.251,5.199,4.205
917.0,,,13084598.609,-4.202,1.353,2.999,4.301,1.254,1.25,5.197,4.2
918.0,,,13093298.125,-4.202,1.353,2.999,4.302,1.252,1.247,5.191,4.191
919.0,,,13101991.757,-4.202,1.353,2.999,4.304,1.25,1.239,5.18,4.168
920.0,,,13110699.695,-4.202,1.353,2.999,4.301,1.248,1.239,5.174,4.167
921.0,,,13119397.328,-4.202,1.353,2.999,4.301,1.246,1.24,5.165,4.168
922.0,,,13128089.804,-4.203,1.353,2.999,4.301,1.242,1.225,5.15,4.122
923.0,,,13136778.57,-4.203,1.353,2.999,4.302,1.24,1.236,5.142,4.153
924.0,,,13145437.71,-4.203,1.353,2.999,4.304,1.237,1.235,5.132,4.151
925.0,,,13154109.234,-4.203,1.353,2.999,4.304,1.237,1.225,5.131,4.121
926.0,,,13162723.687,-4.203,1.353,2.999,4.304,1.237,1.235,5.128,4.15
927.0,,,13171312.437,-4.203,1.353,2.999,4.304,1.236,1.232,5.125,4.141
928.0,,,13179938.484,-4.202,1.353,2.999,4.301,1.234,1.23,5.119,4.132
929.0,,,13188506.25,-4.203,1.353,2.999,4.301,1.231,1.223,5.103,4.109
930.0,,,13197127.375,-4.202,1.353,2.999,4.302,1.225,1.211,5.081,4.069
931.0,,,13205690.89,-4.203,1.353,2.999,4.301,1.217,1.197,5.05,4.024
932.0,,,13214253.453,-4.202,1.353,2.999,4.302,1.211,1.204,5.025,4.042
933.0,,,13222778.062,-4.203,1.353,2.999,4.301,1.205,1.197,5.001,4.02
934.0,,,13275291.046,-4.203,1.353,2.999,4.303,1.187,1.174,4.978,3.918
935.0,,,13284516.031,-4.202,1.353,2.999,4.304,1.175,1.197,4.927,4.016
936.0,,,13293248.562,-4.203,1.353,2.999,4.301,1.207,1.207,5.011,4.049
937.0,,,13301864.906,-4.203,1.352,2.999,4.304,1.21,1.197,5.021,4.022
938.0,,,13310437.781,-4.203,1.352,2.999,4.303,1.21,1.197,5.019,4.019
939.0,,,13318987.437,-4.203,1.353,2.999,4.301,1.205,1.197,5.0,4.02
940.0,,,13327542.687,-4.203,1.352,2.999,4.301,1.206,1.197,5.007,4.02
941.0,,,13336037.531,-4.203,1.353,2.999,4.301,1.205,1.203,5.0,4.037
942.0,,,13344609.093,-4.203,1.353,2.999,4.301,1.206,1.206,5.006,4.045
943.0,,,13353177.875,-4.202,1.353,2.999,4.301,1.206,1.197,5.005,4.019
944.0,,,13361780.968,-4.203,1.353,2.999,4.301,1.202,1.197,4.99,4.019
945.0,,,13370319.187,-4.203,1.353,2.999,4.301,1.202,1.2,4.99,4.026
946.0,,,13378850.187,-4.203,1.353,2.999,4.301,1.201,1.198,4.986,4.018
947.0,,,13387391.312,-4.202,1.353,2.999,4.301,1.199,1.196,4.978,4.012
948.0,,,13395898.968,-4.202,1.353,2.999,4.302,1.197,1.183,4.969,3.972
949.0,,,13404393.875,-4.203,1.353,2.999,4.304,1.195,1.183,4.96,3.971
950.0,,,13412871.25,-4.203,1.353,2.999,4.301,1.192,1.188,4.947,3.984
951.0,,,13421288.187,-4.203,1.353,2.999,4.301,1.188,1.183,4.932,3.97
952.0,,,13429741.906,-4.203,1.352,2.999,4.301,1.186,1.183,4.926,3.97
953.0,,,13438215.781,-4.202,1.352,2.999,4.301,1.188,1.183,4.933,3.97
954.0,,,13446653.375,-4.202,1.353,2.999,4.301,1.186,1.183,4.924,3.967
955.0,,,13455078.625,-4.202,1.353,2.999,4.302,1.184,1.169,4.916,3.926
956.0,,,13463523.156,-4.202,1.353,2.999,4.301,1.181,1.178,4.903,3.95
957.0,,,13471976.0,-4.203,1.353,2.999,4.301,1.178,1.169,4.894,3.922
958.0,,,13524478.875,-4.203,1.352,2.999,4.304,1.159,1.142,4.865,3.803
959.0,,,13533617.25,-4.203,1.352,2.999,4.302,1.14,1.165,4.787,3.902
960.0,,,13542188.687,-4.203,1.352,2.999,4.301,1.17,1.162,4.861,3.894
961.0,,,13550688.625,-4.203,1.353,2.999,4.301,1.167,1.155,4.848,3.877
962.0,,,13559188.937,-4.203,1.352,2.999,4.303,1.171,1.155,4.864,3.877
963.0,,,13567678.187,-4.203,1.352,2.999,4.303,1.169,1.155,4.856,3.875
964.0,,,13576102.437,-4.203,1.352,2.999,4.305,1.165,1.164,4.841,3.901
965.0,,,13584514.25,-4.203,1.352,2.999,4.304,1.165,1.164,4.841,3.902
966.0,,,13592944.25,-4.203,1.352,2.999,4.303,1.166,1.155,4.844,3.875
967.0,,,13601362.875,-4.203,1.352,2.999,4.301,1.169,1.155,4.856,3.874
968.0,,,13609716.0,-4.203,1.352,2.999,4.303,1.164,1.155,4.835,3.872
969.0,,,13618088.187,-4.203,1.352,2.999,4.301,1.161,1.16,4.822,3.885
970.0,,,13626470.625,-4.203,1.353,2.999,4.301,1.161,1.155,4.822,3.872
971.0,,,13634828.062,-4.203,1.353,2.999,4.301,1.158,1.155,4.813,3.871
972.0,,,13643200.125,-4.203,1.353,2.999,4.301,1.158,1.155,4.813,3.871
973.0,,,13651538.875,-4.203,1.352,2.999,4.301,1.156,1.141,4.804,3.828
974.0,,,13659889.062,-4.202,1.353,2.999,4.301,1.156,1.154,4.802,3.865
975.0,,,13668198.437,-4.203,1.353,2.999,4.301,1.155,1.153,4.799,3.861
976.0,,,13676528.25,-4.203,1.353,2.999,4.302,1.154,1.153,4.796,3.861
977.0,,,13684871.437,-4.203,1.353,2.999,4.301,1.154,1.155,4.796,3.868
978.0,,,13693244.25,-4.203,1.352,2.999,4.301,1.156,1.155,4.801,3.868
979.0,,,13701662.437,-4.202,1.353,2.999,4.301,1.156,1.141,4.804,3.828
980.0,,,13710028.375,-4.203,1.353,2.999,4.302,1.154,1.141,4.796,3.825
981.0,,,13718420.375,-4.203,1.352,2.999,4.301,1.147,1.142,4.768,3.826
982.0,,,13770876.625,-4.203,1.353,2.999,4.304,1.129,1.117,4.746,3.72
983.0,,,13779966.187,-4.202,1.352,2.999,4.303,1.114,1.134,4.682,3.793
984.0,,,13788458.812,-4.203,1.352,2.999,4.301,1.139,1.127,4.735,3.773
985.0,,,13796821.625,-4.203,1.353,2.999,4.301,1.131,1.128,4.704,3.776
986.0,,,13805208.312,-4.203,1.353,2.999,4.301,1.131,1.133,4.704,3.794
987.0,,,13813600.125,-4.202,1.353,2.999,4.301,1.135,1.127,4.72,3.775
988.0,,,13821938.75,-4.202,1.353,2.999,4.301,1.131,1.133,4.705,3.797
989.0,,,13830298.375,-4.202,1.353,2.999,4.301,1.131,1.129,4.704,3.779
990.0,,,13838632.812,-4.202,1.353,2.999,4.301,1.13,1.127,4.698,3.775
991.0,,,13846968.062,-4.202,1.353,2.999,4.301,1.132,1.127,4.706,3.774
992.0,,,13855317.75,-4.203,1.353,2.999,4.301,1.132,1.127,4.705,3.774
993.0,,,13863679.875,-4.203,1.353,2.999,4.301,1.132,1.127,4.705,3.774
994.0,,,13872036.25,-4.203,1.352,2.999,4.301,1.13,1.127,4.7,3.774
995.0,,,13880412.062,-4.203,1.353,2.999,4.301,1.13,1.134,4.699,3.802
996.0,,,13888802.25,-4.203,1.353,2.999,4.301,1.13,1.129,4.7,3.78
997.0,,,13897139.562,-4.203,1.353,2.999,4.301,1.129,1.127,4.695,3.774
998.0,,,13905474.937,-4.203,1.352,3.002,4.301,1.128,1.113,4.691,3.73
999.0,,,13913785.75,-4.203,1.353,2.999,4.303,1.124,1.113,4.674,3.725
1000.0,,,13922079.5,-4.203,1.352,2.999,4.301,1.118,1.117,4.652,3.735
1001.0,,,13930381.25,-4.203,1.353,2.999,4.301,1.118,1.114,4.649,3.726
1002.0,,,13938670.625,-4.202,1.353,2.999,4.301,1.115,1.115,4.638,3.729
1003.0,,,13946943.437,-4.202,1.353,2.999,4.301,1.116,1.113,4.643,3.725
1004.0,,,13955224.687,-4.203,1.353,2.999,4.301,1.114,1.11,4.635,3.711
1005.0,,,13963535.562,-4.203,1.352,2.999,4.302,1.111,1.114,4.622,3.724
1006.0,,,14015883.75,-4.203,1.352,2.999,4.303,1.1,1.082,4.627,3.596
1007.0,,,14220069.921,-0.113,0.111,2.999,4.3,1.953,2.033,7.707,7.676
1008.0,,,14234426.529,-4.202,1.353,2.999,4.301,2.019,1.085,8.402,3.622
1009.0,,,14243283.873,-4.202,1.354,2.999,4.303,1.109,1.085,4.619,3.621
1010.0,,,14251837.376,-4.202,1.353,2.999,4.304,1.099,1.085,4.577,3.622
1011.0,,,14260306.496,-4.202,1.353,2.999,4.305,1.096,1.085,4.562,3.624
1012.0,,,14268706.562,-4.202,1.353,2.999,4.301,1.094,1.085,4.553,3.625
1013.0,,,14277099.906,-4.202,1.353,2.999,4.304,1.096,1.094,4.561,3.654
1014.0,,,14285472.96,-4.202,1.353,2.999,4.303,1.097,1.094,4.564,3.652
1015.0,,,14293815.359,-4.202,1.353,2.999,4.303,1.096,1.085,4.561,3.625
1016.0,,,14302110.82,-4.202,1.353,2.999,4.304,1.094,1.085,4.553,3.625
1017.0,,,14310473.664,-4.202,1.353,2.999,4.301,1.094,1.088,4.551,3.633
1018.0,,,14318769.89,-4.202,1.353,2.999,4.301,1.089,1.085,4.534,3.623
1019.0,,,14327028.164,-4.202,1.353,2.999,4.301,1.086,1.082,4.521,3.611
1020.0,,,14335262.5,-4.202,1.353,2.999,4.302,1.083,1.071,4.509,3.579
1021.0,,,14343522.781,-4.202,1.353,2.999,4.303,1.081,1.077,4.502,3.594
1022.0,,,14351722.984,-4.202,1.353,2.999,4.301,1.077,1.074,4.484,3.583
1023.0,,,14359942.593,-4.202,1.353,2.999,4.301,1.075,1.071,4.476,3.575
1024.0,,,14368154.171,-4.202,1.353,2.999,4.301,1.073,1.073,4.467,3.582
1025.0,,,14376335.578,-4.202,1.352,2.999,4.301,1.074,1.071,4.471,3.577
1026.0,,,14384528.281,-4.202,1.352,2.999,4.301,1.074,1.071,4.474,3.577
1027.0,,,14392725.734,-4.202,1.353,2.999,4.301,1.074,1.071,4.474,3.577
1028.0,,,14400923.328,-4.202,1.353,2.999,4.301,1.073,1.072,4.469,3.579
1029.0,,,14409115.078,-4.202,1.353,2.999,4.301,1.073,1.072,4.466,3.578
1030.0,,,14417377.859,-4.202,1.353,2.999,4.301,1.074,1.057,4.47,3.533
1031.0,,,14425626.937,-4.203,1.353,2.999,4.302,1.071,1.057,4.46,3.532
1032.0,,,14478040.281,-4.203,1.352,2.999,4.304,1.051,1.036,4.429,3.437
1033.0,,,14487079.203,-4.202,1.352,2.999,4.302,1.035,1.049,4.359,3.495
1034.0,,,14495451.203,-4.202,1.352,2.999,4.301,1.056,1.043,4.401,3.482
1035.0,,,14503732.14,-4.202,1.353,2.999,4.302,1.058,1.058,4.409,3.53
1036.0,,,14511950.89,-4.203,1.353,2.999,4.301,1.061,1.057,4.418,3.528
1037.0,,,14520183.203,-4.202,1.352,2.999,4.301,1.06,1.043,4.414,3.483
1038.0,,,14528338.546,-4.202,1.352,2.999,4.301,1.056,1.054,4.398,3.514
1039.0,,,14536504.703,-4.202,1.352,2.999,4.301,1.056,1.054,4.4,3.514
1040.0,,,14544626.921,-4.202,1.353,2.999,4.302,1.055,1.051,4.394,3.506
1041.0,,,14552800.14,-4.202,1.353,2.999,4.303,1.054,1.062,4.389,3.549
1042.0,,,14560977.578,-4.202,1.353,2.999,4.305,1.052,1.048,4.383,3.496
1043.0,,,14569150.609,-4.203,1.353,2.999,4.301,1.05,1.043,4.373,3.481
1044.0,,,14577358.546,-4.202,1.353,2.999,4.301,1.05,1.043,4.376,3.48
1045.0,,,14585515.203,-4.203,1.353,2.999,4.301,1.047,1.043,4.365,3.48
1046.0,,,14593719.484,-4.202,1.352,2.999,4.301,1.048,1.029,4.366,3.437
1047.0,,,14601915.703,-4.202,1.352,2.999,4.301,1.044,1.029,4.35,3.435
1048.0,,,14610062.171,-4.202,1.353,2.999,4.302,1.04,1.029,4.332,3.435
1049.0,,,14618220.453,-4.202,1.353,2.999,4.302,1.041,1.029,4.338,3.435
1050.0,,,14626424.546,-4.202,1.353,2.999,4.301,1.042,1.029,4.342,3.436
1051.0,,,14634566.609,-4.202,1.353,2.999,4.301,1.041,1.029,4.338,3.435
1052.0,,,14642721.953,-4.202,1.353,2.999,4.301,1.041,1.029,4.34,3.435
1053.0,,,14650900.578,-4.202,1.353,2.999,4.301,1.043,1.029,4.345,3.434
1054.0,,,14659062.609,-4.202,1.353,2.999,4.302,1.041,1.029,4.339,3.432
1055.0,,,14667190.109,-4.202,1.353,2.999,4.304,1.039,1.029,4.33,3.43
1056.0,,,14675305.765,-4.203,1.353,2.999,4.301,1.033,1.021,4.305,3.4
1057.0,,,14727578.859,-4.203,1.352,2.999,4.304,1.006,1.002,4.247,3.32
1058.0,,,14736585.359,-4.203,1.353,2.999,4.301,1.002,1.001,4.226,3.338
1059.0,,,14744945.046,-4.202,1.352,2.999,4.301,1.022,1.016,4.266,3.382
1060.0,,,14753105.796,-4.203,1.353,2.999,4.301,1.02,1.017,4.254,3.387
1061.0,,,14761204.796,-4.202,1.352,2.999,4.301,1.02,1.017,4.255,3.387
1062.0,,,14769360.359,-4.202,1.352,3.002,4.301,1.021,1.015,4.257,3.384
1063.0,,,14777487.234,-4.202,1.352,2.999,4.301,1.02,1.015,4.255,3.384
1064.0,,,14785594.046,-4.202,1.352,2.999,4.301,1.019,1.018,4.25,3.391
1065.0,,,14793694.109,-4.202,1.353,2.999,4.301,1.02,1.02,4.252,3.398
1066.0,,,14801856.921,-4.202,1.353,2.999,4.301,1.022,1.015,4.263,3.386
1067.0,,,14810038.984,-4.202,1.353,2.999,4.301,1.024,1.024,4.268,3.413
1068.0,,,14818227.421,-4.202,1.353,2.999,4.304,1.025,1.015,4.274,3.386
1069.0,,,14826402.796,-4.202,1.353,2.999,4.305,1.025,1.02,4.272,3.4
1070.0,,,14834560.359,-4.202,1.353,2.999,4.301,1.022,1.017,4.261,3.387
1071.0,,,14842733.296,-4.202,1.353,2.999,4.301,1.019,1.001,4.251,3.339
1072.0,,,14850868.421,-4.202,1.353,2.999,4.301,1.015,1.001,4.232,3.339
1073.0,,,14859004.359,-4.203,1.353,2.999,4.301,1.014,1.001,4.23,3.338
1074.0,,,14867109.421,-4.202,1.353,2.999,4.303,1.011,1.001,4.217,3.336
1075.0,,,14875205.546,-4.202,1.352,2.999,4.301,1.008,1.001,4.203,3.336
1076.0,,,14883315.109,-4.202,1.353,2.999,4.301,1.007,1.006,4.202,3.349
1077.0,,,14891367.296,-4.202,1.352,2.999,4.301,1.007,1.001,4.2,3.336
1078.0,,,14899377.296,-4.202,1.353,3.002,4.305,1.008,1.001,4.203,3.335
1079.0,,,14907389.859,-4.202,1.353,2.999,4.304,1.007,1.003,4.202,3.341
1080.0,,,14915391.421,-4.202,1.353,2.999,4.301,1.005,0.987,4.193,3.29
1081.0,,,14923365.359,-4.202,1.353,2.999,4.301,0.999,0.987,4.169,3.287
1082.0,,,14975539.984,-4.203,1.352,2.999,4.305,0.978,0.968,4.132,3.201
1083.0,,,14984416.734,-4.202,1.352,2.999,4.303,0.967,0.973,4.085,3.238
1084.0,,,14992507.859,-4.202,1.353,2.999,4.304,0.985,0.978,4.114,3.251
1085.0,,,15000539.921,-4.202,1.353,2.999,4.303,0.984,0.973,4.109,3.239
1086.0,,,15008557.046,-4.202,1.353,2.999,4.301,0.988,0.983,4.124,3.269
1087.0,,,15016583.984,-4.202,1.352,2.999,4.301,0.987,0.979,4.118,3.258
1088.0,,,15024536.359,-4.202,1.352,2.999,4.302,0.983,0.973,4.102,3.24
1089.0,,,15032502.421,-4.203,1.353,2.999,4.301,0.986,0.973,4.117,3.242
1090.0,,,15040444.796,-4.202,1.352,2.999,4.301,0.987,0.984,4.118,3.273
1091.0,,,15048463.484,-4.203,1.352,2.999,4.301,0.987,0.973,4.12,3.242
1092.0,,,15056422.796,-4.202,1.352,2.999,4.301,0.985,0.983,4.112,3.27
1093.0,,,15064418.734,-4.202,1.352,2.999,4.301,0.986,0.973,4.114,3.242
1094.0,,,15072388.421,-4.202,1.353,2.999,4.301,0.987,0.973,4.119,3.241
1095.0,,,15080332.421,-4.202,1.353,2.999,4.301,0.985,0.973,4.111,3.241
1096.0,,,15088295.921,-4.202,1.353,2.999,4.301,0.984,0.98,4.105,3.262
1097.0,,,15096231.109,-4.202,1.353,2.999,4.301,0.983,0.977,4.102,3.251
1098.0,,,15104139.234,-4.203,1.353,2.999,4.302,0.98,0.973,4.089,3.237
1099.0,,,15112068.921,-4.202,1.353,2.999,4.304,0.977,0.971,4.077,3.229
1100.0,,,15119949.171,-4.202,1.353,2.999,4.301,0.973,0.969,4.062,3.223
1101.0,,,15127857.484,-4.203,1.353,2.999,4.301,0.972,0.959,4.057,3.194
1102.0,,,15135785.859,-4.202,1.353,2.999,4.301,0.973,0.97,4.061,3.227
1103.0,,,15143735.359,-4.202,1.352,2.999,4.301,0.973,0.959,4.064,3.194
1104.0,,,15151700.171,-4.202,1.353,2.999,4.301,0.974,0.973,4.068,3.236
1105.0,,,15159664.046,-4.202,1.353,2.999,4.301,0.976,0.971,4.072,3.23
1106.0,,,15167678.796,-4.202,1.353,2.999,4.301,0.974,0.959,4.066,3.192
1107.0,,,15219968.171,-4.203,1.353,2.999,4.305,0.955,0.943,4.036,3.116
1108.0,,,15899739.421,-2.801,2.804,2.999,4.3,2.055,1.99,8.422,7.492
